Repository: wying001/nucleoside-gel-rag

# Nucleoside Gel RAG

Tools, precomputed results, and interactive dashboards for retrieval-augmented prediction of nucleoside gel formation.

## Contents

| Folder | Purpose | Getting started |
| --- | --- | --- |
| [Evaluation dashboard](nucleoside-gel-rag-evaluation-dashboard/) | Compare prediction accuracy and inspect model inputs and outputs | Open its `index.html` in a browser |
| [Semantic similarity dashboard](nucleoside-gel-rag-text-embedding-3-large-similarity-dashboard/) | Explore precomputed text-embedding-3-large similarity scores | Open its `index.html` in a browser |
| [Prediction web app](nucleoside-gel-rag-webapp/) | Run S0-S3 predictions with bundled molecular descriptors | Run `python server.py` in that folder; see its README for dependencies and API configuration |
| [Reference overlap analysis](overlap-summary/) | Compare retrieved reference sets and literature overlap | See the folder README for Python commands |
| [Quantitative linguistic analysis](quantitative-linguistic-analysis/) | Reproduce Figure 3a-d from bundled CSV files | See the folder README for dependencies and commands |

## Download and use

Clone or download the complete repository, keeping the directory structure intact. The static dashboards include 13,550 detail pages in total and work locally without API keys or a Python server. Allow the download to finish before opening them.

The prediction web app requires a local Python server and an OpenAI-compatible API configuration. Credentials and prediction history stay in local files excluded from Git.

The analysis folders include their required input tables and precomputed results. Embedding caches are excluded; the quantitative analysis README describes optional cache regeneration. Its subfolders share data and helper modules, so keep them together.

Maintainer-only dashboard generation scripts, duplicate dashboard JSON, Python caches, credentials, and local run history are not part of this distribution.

File: nucleoside-gel-rag-webapp/data/reference_db.json (part 1 of 5)
[
  {
    "molecule_index": "1",
    "chemical_description": "Deoxyguanosine (dG)",
    "canonical_smiles": "Nc1nc2c(ncn2[C@H]2C[C@H](O)[C@@H](CO)O2)c(=O)[nH]1",
    "experiments": [
      {
        "solvent_additive": "Tb(NO₃)₃ or Dy(NO₃)₃",
        "results": "Gel",
        "detailed_conditions": "0.1 M dG + 0.1 M Tb(NO₃)₃, pH ≈ 8 (NH₄OH), heat 95 °C 20 min → cool 25 °C; 0.1 M dG + 0.1 M Dy(NO₃)₃, pH ≈ 8, same heat-cool protocol",
        "detailed_results": "Transparent hydrogel, green Tb³⁺ emission (λem ≈ 545 nm); G′ ≈ 200 Pa; Transparent hydrogel, weak yellow Dy³⁺ emission; G′ ≈ 180 Pa",
        "mechanistic_explanation": "Each Tb³⁺/Dy³⁺ ion forms square-antiprismatic dG₄·Ln³⁺ clusters via O6/N7 and ribose hydroxyls. π–π stacking of guanine bases plus hydrogen-bond ladders extend the clusters into 1 D columns; lateral association yields nanofibrils only a few nm thick. Entanglement of these high-aspect-ratio fibres traps > 95 % water, giving stiff elastic gels. Efficient guanine → Tb³⁺ energy transfer produces bright green luminescence; Dy³⁺ receives less energy, so emission is weaker. Acid, Cu²⁺ or F⁻ break coordination bonds, collapsing the network and quenching light, while neutralisation or EDTA reverses the process, evidencing coordination-driven, reversible gelation."
      },
      {
        "solvent_additive": "LiCl",
        "results": "No Gel",
        "detailed_conditions": "1.4 mg / 100 µL Gd in 0.2 M LiCl; heat-cool.",
        "detailed_results": "Crystallizes instead of stable gel.",
        "mechanistic_explanation": "Gd tends to crystallize in the presence of Li⁺ ions. The hydrogen-bonding and base-stacking interactions are insufficient to maintain a disordered hydrogel network, leading the molecules to assemble into ordered crystalline structures."
      },
      {
        "solvent_additive": "NaCl",
        "results": "No Gel",
        "detailed_conditions": "1.4 mg / 100 µL Gd in 0.2 M NaCl; heat-cool.",
        "detailed_results": "Crystallizes instead of stable gel.",
        "mechanistic_explanation": "Na⁺ ions favor ordered molecular packing. Due to the relatively limited hydrogen-bonding and stacking capability of Gd, the supramolecular assemblies preferentially crystallize rather than forming a stable gel network."
      },
      {
        "solvent_additive": "KCl",
        "results": "Gel",
        "detailed_conditions": "1.4 mg / 100 µL Gd in 0.2 M KCl; heat-cool.",
        "detailed_results": "Gd; mgc 0.9 mg/100 µL; T_gel 50 °C; short-lived/least stable.",
        "mechanistic_explanation": "K⁺ ions can template guanosine assemblies through cation coordination, stabilizing hydrogen-bonded tetrad structures. However, Gd has weaker hydrogen-bonding and stacking interactions compared with modified derivatives, resulting in a less stable hydrogel that may eventually crystallize."
      },
      {
        "solvent_additive": "KB(OH)₄",
        "results": "No Gel",
        "detailed_conditions": "36 mM dG + 18 mM KB(OH)₄ in water; heat–cool protocol.",
        "detailed_results": "Remains a non-viscous solution; no hydrogel observed.",
        "mechanistic_explanation": "Without the 2′-OH the ribose cannot form borate diesters, so the covalent cross-linking step is lost. G₄·K⁺ quartets may still form but lack lateral cohesion and do not build a percolating fibre network, preventing gelation."
      }
    ],
    "descriptor_values": {
      "VE3sign_D/Dt": -2.61996081,
      "VE1sign_Dz(v)": 0.24748693,
      "VE1sign_B(p)": 0.32988099,
      "MATS3p": -0.02288878,
      "GATS6i": 1.02664638,
      "GATS7s": 1.26666972,
      "P_VSA_charge_4": 16.78552955,
      "P_VSA_charge_7": 0.0,
      "SpMAD_EA(ri)": 1.41839549,
      "SpDiam_AEA(ed)": 6.34516562,
      "SM10_AEA(dm)": 11.29273518,
      "nN(CO)2": 0.0,
      "C-016": 0.0,
      "H-052": 0.0,
      "CATS2D_05_DA": 2.0,
      "CATS2D_09_DA": 3.0,
      "CATS2D_03_DL": 0.0,
      "CATS2D_05_DL": 0.0,
      "CATS2D_06_DL": 2.0,
      "CATS2D_04_AA": 6.0,
      "B09[O-O]": 1.0,
      "F05[N-N]": 1.0,
      "F07[N-O]": 2.0,
      "F10[O-O]": 0.0
    }
  },
  {
    "molecule_index": "2",
    "chemical_description": "Thymidine (T)",
    "canonical_smiles": "Cc1cn([C@H]2C[C@H](O)[C@@H](CO)O2)c(=O)[nH]c1=O",
    "experiments": [
      {
        "solvent_additive": "Tb(NO₃)₃ or Eu(NO₃)₃",
        "results": "Gel",
        "detailed_conditions": "0.1 M T + 0.1 M Tb(NO₃)₃, pH ≈ 8, 95 °C 20 min → 25 °C; 0.1 M T + 0.1 M Eu(NO₃)₃, pH ≈ 8, heat–cool",
        "detailed_results": "Transparent hydrogel, green Tb³⁺ luminescence; G′ ≈ 20 Pa (softer); Transparent hydrogel, red Eu³⁺ luminescence; G′ ≈ 20 Pa",
        "mechanistic_explanation": "Thymine carbonyl and ring-nitrogen sites coordinate Tb³⁺/Eu³⁺ in 3:1 T₃·Ln³⁺ complexes. Complexes stack through π–π overlap of the thymine rings, while ribose OH⋯O=C hydrogen bonds laterally bundle the fibres into thicker tapes than in dG gels, accounting for the lower modulus. Metal-ligand bonds remain dynamic: heating, pH swing or Cu²⁺ compete with Ln³⁺, causing reversible luminescence quenching and gel–sol transitions. Thus gelation stems from cooperative metal coordination, base stacking and sugar-hydrogen bonding, with bundle thickness modulating mechanical softness."
      }
    ],
    "descriptor_values": {
      "VE3sign_D/Dt": -1.43638037,
      "VE1sign_Dz(v)": 0.1749693,
      "VE1sign_B(p)": 0.29271574,
      "MATS3p": -0.18428804,
      "GATS6i": 0.90320608,
      "GATS7s": 1.21511591,
      "P_VSA_charge_4": 0.0,
      "P_VSA_charge_7": 8.82520426,
      "SpMAD_EA(ri)": 1.43114871,
      "SpDiam_AEA(ed)": 6.07165671,
      "SM10_AEA(dm)": 10.33658598,
      "nN(CO)2": 1.0,
      "C-016": 0.0,
      "H-052": 0.0,
      "CATS2D_05_DA": 1.0,
      "CATS2D_09_DA": 1.0,
      "CATS2D_03_DL": 1.0,
      "CATS2D_05_DL": 0.0,
      "CATS2D_06_DL": 1.0,
      "CATS2D_04_AA": 5.0,
      "B09[O-O]": 1.0,
      "F05[N-N]": 0.0,
      "F07[N-O]": 1.0,
      "F10[O-O]": 0.0
    }
  },
  {
    "molecule_index": "3",
    "chemical_description": "Uridine (U)",
    "canonical_smiles": "O=c1ccn([C@@H]2O[C@H](CO)[C@@H](O)[C@H]2O)c(=O)[nH]1",
    "experiments": [
      {
        "solvent_additive": "Tb(NO₃)₃ or Eu(NO₃)₃",
        "results": "Gel",
        "detailed_conditions": "0.1 M U + 0.1 M Tb(NO₃)₃, pH ≈ 8, 95 °C 20 min → 25 °C; 0.1 M U + 0.1 M Eu(NO₃)₃, pH ≈ 8, heat–cool",
        "detailed_results": "Green-emissive hydrogel (Tb³⁺), fibre bundles, elastic network; Red-emissive hydrogel (Eu³⁺), morphology, stiffness similar to T gels.",
        "mechanistic_explanation": "Uracil carbonyl pairs and N3 coordinate Ln³⁺ to give U₃·Ln³⁺ complexes that π–π stack and cross-link through extensive ribose hydroxyl hydrogen bonds, forming bundled fibres. Compared with dG, the 3:1 stoichiometry and lower base-stacking energy yield thicker fibres and smaller G′. Lanthanide-centered emission is sensitised by uracil singlet–triplet transitions; coordination disruption by pH or competing anions dims the emission and liquefies the gel, highlighting the key role of reversible metal–ligand and hydrogen-bond interactions."
      },
      {
        "solvent_additive": "B(OH)₃ + AgNO₃",
        "results": "No Gel",
        "detailed_conditions": "50 mM U with 25 mM B(OH)₃ and 25 mM AgNO₃, pH basic, room temperature.",
        "detailed_results": "No gelation; mixture remains liquid.",
        "mechanistic_explanation": "Uridine can form borate diesters but lacks the cytosine base needed for Ag⁺-mediated C·Ag⁺·C pairing; without metal-stabilised base dimers the network does not nucleate, so gelation fails despite the presence of borate cross-links."
      }
    ],
    "descriptor_values": {
      "VE3sign_D/Dt": -1.44198541,
      "VE1sign_Dz(v)": 0.07799882,
      "VE1sign_B(p)": 0.37914183,
      "MATS3p": -0.08750949,
      "GATS6i": 0.93144635,
      "GATS7s": 1.13132652,
      "P_VSA_charge_4": 0.0,
      "P_VSA_charge_7": 0.0,
      "SpMAD_EA(ri)": 1.40677345,
      "SpDiam_AEA(ed)": 6.33791879,
      "SM10_AEA(dm)": 11.15272269,
      "nN(CO)2": 1.0,
      "C-016": 1.0,
      "H-052": 0.0,
      "CATS2D_05_DA": 4.0,
      "CATS2D_09_DA": 1.0,
      "CATS2D_03_DL": 0.0,
      "CATS2D_05_DL": 1.0,
      "CATS2D_06_DL": 1.0,
      "CATS2D_04_AA": 5.0,
      "B09[O-O]": 1.0,
      "F05[N-N]": 0.0,
      "F07[N-O]": 1.0,
      "F10[O-O]": 0.0
    }
  },
  {
    "molecule_index": "4",
    "chemical_description": "Isoguanosine (isoG)",
    "canonical_smiles": "Nc1[nH]c(=O)nc2c1ncn2[C@@H]1O[C@H](CO)[C@@H](O)[C@H]1O",
    "experiments": [
      {
        "solvent_additive": "LiCl",
        "results": "Gel",
        "detailed_conditions": "1.4 mg / 100 µL isoG in 0.2 M LiCl; dissolve at ≈80 °C, then cool to room temperature (pH 3–10, incl. PBS).",
        "detailed_results": "Stable transparent hydrogels; G′ about 15 × higher than guanosine gels; lifetime up to 3 months.",
        "mechanistic_explanation": "isoG self-assembles into isoG quartets or pentaplexes stabilized by hydrogen bonding and Li⁺ coordination. These assemblies stack into helical fibers that interconnect into a robust three-dimensional network, producing a stable hydrogel"
      },
      {
        "solvent_additive": "NaCl",
        "results": "Gel",
        "detailed_conditions": "1.4 mg / 100 µL isoG in 0.2 M NaCl; dissolve at ≈80 °C, then cool to room temperature (pH 3–10, incl. PBS).",
        "detailed_results": "Stable transparent hydrogels; G′ about 15 × higher than guanosine gels; lifetime up to 3 months.",
        "mechanistic_explanation": "Na⁺ ions coordinate with isoG assemblies, stabilizing hydrogen-bonded isoG quartets or pentaplexes. These supramolecular units stack into interconnected helical fibers, creating a stable three-dimensional gel network."
      },
      {
        "solvent_additive": "KCl",
        "results": "Gel",
        "detailed_conditions": "1.4 mg / 100 µL isoG in 0.2 M KCl; dissolve at ≈80 °C, then cool to room temperature (pH 3–10, incl. PBS).",
        "detailed_results": "Stable transparent hydrogels; G′ about 15 × higher than guanosine gels; lifetime up to 3 months.",
        "mechanistic_explanation": "K⁺ ions effectively template isoG quartet or pentaplex assemblies through cation coordination. The stacked assemblies form flexible helical fibers that interconnect into a dense three-dimensional network, giving rise to a stable hydrogel."
      }
    ],
    "descriptor_values": {
      "VE3sign_D/Dt": -2.78145601,
      "VE1sign_Dz(v)": 0.17323231,
      "VE1sign_B(p)": 0.34627211,
      "MATS3p": -0.0789728,
      "GATS6i": 0.9306426,
      "GATS7s": 0.97804687,
      "P_VSA_charge_4": 16.78552955,
      "P_VSA_charge_7": 0.0,
      "SpMAD_EA(ri)": 1.41794534,
      "SpDiam_AEA(ed)": 6.45167258,
      "SM10_AEA(dm)": 11.63970504,
      "nN(CO)2": 0.0,
      "C-016": 0.0,
      "H-052": 0.0,
      "CATS2D_05_DA": 4.0,
      "CATS2D_09_DA": 3.0,
      "CATS2D_03_DL": 0.0,
      "CATS2D_05_DL": 0.0,
      "CATS2D_06_DL": 0.0,
      "CATS2D_04_AA": 5.0,
      "B09[O-O]": 1.0,
      "F05[N-N]": 0.0,
      "F07[N-O]": 4.0,
      "F10[O-O]": 0.0
    }
  },
  {
    "molecule_index": "5",
    "chemical_description": "2′-deoxyisoguanosine (isoGd)",
    "canonical_smiles": "Nc1[nH]c(=O)nc2c1ncn2[C@H]1C[C@H](O)[C@@H](CO)O1",
    "experiments": [
      {
        "solvent_additive": "LiCl",
        "results": "Gel",
        "detailed_conditions": "1.4 mg / 100 µL isoGd in 0.2 M LiCl; heat–cool cycle, pH 3–10.",
        "detailed_results": "Forms a transparent and stable hydrogel with a lifetime of approximately two months",
        "mechanistic_explanation": "The 2′-deoxy modification increases hydrophobic interactions, promoting self-assembly into isoGd quartets or pentaplexes stabilized by hydrogen bonding and Li⁺ coordination. These assemblies stack into interconnected fiber networks that maintain gel stability."
      },
      {
        "solvent_additive": "KCl",
        "results": "Gel",
        "detailed_conditions": "1.4 mg / 100 µL isoGd in 0.2 M KCl; heat–cool cycle, pH 3–10.",
        "detailed_results": "Produces long-lived (≥ 3 months) non-fluorescent hydrogels with K⁺.",
        "mechanistic_explanation": "K⁺ ions effectively coordinate with isoGd assemblies, stabilizing hydrogen-bonded quartets or pentaplexes. These stacked supramolecular units generate interconnected fibers that form a robust three-dimensional hydrogel network."
      },
      {
        "solvent_additive": "NaCl",
        "results": "No Gel",
        "detailed_conditions": "1.4 mg / 100 µL isoGd in 0.2 M NaCl; heat–cool cycle, pH 3–10.",
        "detailed_results": "Does not form a hydrogel; the system remains in solution or forms precipitates.",
        "mechanistic_explanation": "Na⁺ ions do not effectively stabilize the supramolecular quartet or pentaplex assemblies of isoGd. Without sufficient cation templating, the hydrogen-bonded structures fail to form the interconnected fiber network required for hydrogel formation; meanwhile, their ion selectivity reflects the varying degrees of fit of different cations within the tetrameric cavities."
      }
    ],
    "descriptor_values": {
      "VE3sign_D/Dt": -2.61996081,
      "VE1sign_Dz(v)": 0.22707204,
      "VE1sign_B(p)": 0.36464673,
      "MATS3p": -0.05546244,
      "GATS6i": 0.98313076,
      "GATS7s": 1.32057056,
      "P_VSA_charge_4": 16.78552955,
      "P_VSA_charge_7": 0.0,
      "SpMAD_EA(ri)": 1.41831131,
      "SpDiam_AEA(ed)": 6.34516562,
      "SM10_AEA(dm)": 11.29273518,
      "nN(CO)2": 0.0,
      "C-016": 0.0,
      "H-052": 0.0,
      "CATS2D_05_DA": 1.0,
      "CATS2D_09_DA": 3.0,
      "CATS2D_03_DL": 0.0,
      "CATS2D_05_DL": 0.0,
      "CATS2D_06_DL": 2.0,
      "CATS2D_04_AA": 5.0,
      "B09[O-O]": 1.0,
      "F05[N-N]": 0.0,
      "F07[N-O]": 2.0,
      "F10[O-O]": 0.0
    }
  },
  {
    "molecule_index": "6",
    "chemical_description": "2′-deoxy-2′-fluoroisoguanosine (FisoGd)",
    "canonical_smiles": "Nc1[nH]c(=O)nc2c1ncn2[C@@H]1O[C@H](CO)[C@@H](O)[C@H]1F",
    "experiments": [
      {
        "solvent_additive": "LiCl",
        "results": "Gel",
        "detailed_conditions": "1.4 mg / 100 µL FisoGd in 0.2 M LiCl.",
        "detailed_results": "Forms a transparent and stable hydrogel with stability up to about two months.",
        "mechanistic_explanation": "The fluorine substitution at the 2′ position enhances hydrophobic interactions and strengthens hydrogen bonding. These interactions promote the formation of isoG-like quartets or pentaplexes stabilized by Li⁺ coordination, which stack into interconnected fiber networks forming a hydrogel."
      },
      {
        "solvent_additive": "NaCl",
        "results": "Gel",
        "detailed_conditions": "1.4 mg / 100 µL FisoGd in 0.2 M NaCl.",
        "detailed_results": "Forms a transparent hydrogel that remains stable for up to two months.",
        "mechanistic_explanation": "Fluorine substitution boosts hydrophobicity and strengthens base stacking while polarising adjacent C–H···F interactions. These effects lower the critical concentration for quartet assembly and reinforce the cation-bridged fibrillar network, preserving the long-term stability seen in isoG systems."
      },
      {
        "solvent_additive": "KCl",
        "results": "Gel",
        "detailed_conditions": "1.4 mg / 100 µL FisoGd in 0.2 M KCl.",
        "detailed_results": "Forms a transparent and stable hydrogel with a lifetime of approximately two months.",
        "mechanistic_explanation": "K⁺ ions effectively stabilize hydrogen-bonded FisoGd quartets or pentaplexes through cation coordination. The fluorine substitution strengthens base stacking and intermolecular interactions, allowing stacked assemblies to form a robust three-dimensional hydrogel network."
      }
    ],
    "descriptor_values": {
      "VE3sign_D/Dt": -2.78145601,
      "VE1sign_Dz(v)": 0.17675084,
      "VE1sign_B(p)": 0.34455068,
      "MATS3p": -0.04889071,
      "GATS6i": 1.05775666,
      "GATS7s": 0.93585905,
      "P_VSA_charge_4": 16.78552955,
      "P_VSA_charge_7": 0.0,
      "SpMAD_EA(ri)": 1.41198544,
      "SpDiam_AEA(ed)": 6.45167258,
      "SM10_AEA(dm)": 11.63970504,
      "nN(CO)2": 0.0,
      "C-016": 0.0,
      "H-052": 0.0,
      "CATS2D_05_DA": 1.0,
      "CATS2D_09_DA": 3.0,
      "CATS2D_03_DL": 0.0,
      "CATS2D_05_DL": 0.0,
      "CATS2D_06_DL": 0.0,
      "CATS2D_04_AA": 5.0,
      "B09[O-O]": 1.0,
      "F05[N-N]": 0.0,
      "F07[N-O]": 2.0,
      "F10[O-O]": 0.0
    }
  },
  {
    "molecule_index": "7",
    "chemical_description": "Guanosine (G)",
    "canonical_smiles": "Nc1nc2c(ncn2[C@@H]2O[C@H](CO)[C@@H](O)[C@H]2O)c(=O)[nH]1",
    "experiments": [
      {
        "solvent_additive": "LiCl",
        "results": "No Gel",
        "detailed_conditions": "1.4 mg / 100 µL G in 0.2 M LiCl.",
        "detailed_results": "Forms a hydrogel initially, but the gel collapses within minutes and loses structural integrity rapidly.",
        "mechanistic_explanation": "Guanosine forms G-quartet structures stabilized by hydrogen bonding and Li⁺ coordination, but the resulting assemblies organize into flat ribbon-like structures with weak crosslinking. This limited network connectivity results in very poor mechanical stability and rapid gel collapse."
      },
      {
        "solvent_additive": "NaCl",
        "results": "No Gel",
        "detailed_conditions": "1.4 mg / 100 µL G in 0.2 M NaCl.",
        "detailed_results": "Forms a hydrogel initially, but the gel collapses within minutes and quickly disintegrates.",
        "mechanistic_explanation": "Although Na⁺ ions can participate in stabilizing G-quartet assemblies, the supramolecular structures formed by guanosine tend to organize into discrete ribbon-like aggregates. These structures lack sufficient crosslinking to maintain a stable three-dimensional gel network."
      },
      {
        "solvent_additive": "KCl + NaCl",
        "results": "No Gel",
        "detailed_conditions": "5 mM KCl + 100 mM NaCl.",
        "detailed_results": "Does not gel at lower, physiologically relevant salt concentrations.",
        "mechanistic_explanation": "G-Quartet Dependence: Relies on the formation of G-quartets stabilized by high concentrations of monovalent ions."
      },
      {
        "solvent_additive": "KCl",
        "results": "Gel",
        "detailed_conditions": "1.4 mg / 100 µL G in 0.2 M KCl.",
        "detailed_results": "Forms a transparent hydrogel, but it disintegrates within approximately 15 hours.",
        "mechanistic_explanation": "K⁺ ions more effectively stabilize G-quartet assemblies through cation coordination. However, the resulting flat ribbon-like microstructures produce weakly interconnected networks, leading to limited mechanical strength and eventual gel collapse."
      },
      {
        "solvent_additive": "KCl",
        "results": "Gel",
        "detailed_conditions": "354 mM KCl.",
        "detailed_results": "G-quartet hydrogel forms at high KCl but crystallises within hours (~≤36 h); gelator 5 mg mL⁻¹; no gel at low salt.",
        "mechanistic_explanation": "Classical K⁺-stabilised G-quartets stack into ribbons with weak lateral cohesion; water drains and crystals nucleate, giving short-lived gels."
      },
      {
        "solvent_additive": "KCl",
        "results": "No Gel",
        "detailed_conditions": "5 mM KCl.",
        "detailed_results": "No gel at low-salt control.",
        "mechanistic_explanation": "G-Quartet Dependence: Relies on the formation of G-quartets stabilized by high concentrations of monovalent ions."
      },
      {
        "solvent_additive": "KCl",
        "results": "No Gel",
        "detailed_conditions": "Upon addition of 0.5 equivalents of KCl to a 2 wt% (2.1 mM) aqueous solution. Heat-cool.",
        "detailed_results": "The resulting hydrogel is transient, quickly transforming into a precipitate within approximately 30 minutes.",
        "mechanistic_explanation": "The primary reason G fails to form a stable hydrogel is its low water solubility (2.1 mM). This insufficient solubility leads to rapid precipitation rather than the formation of a stable, self-standing hydrogel. The imbalance between hydrophobicity and hydrophilicity prevents the stable assembly of G4·K⁺ quartets necessary for hydrogel formation, favoring instead crystallization or precipitation."
      },
      {
        "solvent_additive": "KCl + TAcG",
        "results": "Gel",
        "detailed_conditions": "KCl (0.354 M) + TAcG (G:TAcG = 60:40–40:60); heat to dissolution (~100°C) and cool to room temperature.",
        "detailed_results": "Formation of stable, self-supporting hydrogels with dramatically enhanced lifetime stability (no crystallization observed after >1 year at room temperature, compared to hours for G alone); Thermal stability (Tgel-sol) enhanced to >60°C (peak ~63°C for 50/50 ratio vs ~50°C for G alone).",
        "mechanistic_explanation": "Co-assembly of G and TAcG into mixed G-quartet stacks. The bulky acetyl groups of TAcG introduce structural heterogeneity that sterically hinders long-range ordering and crystallization (enhancing lifetime stability) and truncates fiber growth (reducing fiber length and mechanical strength at RT). Simultaneously, the hydrophobic acetyl groups provide physical cross-linking via the hydrophobic effect, which enhances thermal stability and contributes to an unusual increase in modulus at elevated temperatures (45-60°C), compensating for the loss of hydrogen bonding and pi-pi interactions."
      },
      {
        "solvent_additive": "KB(OH)₄",
        "results": "Gel",
        "detailed_conditions": "36 mM G + 18 mM KB(OH)₄ (0.5 equiv) in water; heated to 90 °C then cooled.",
        "detailed_results": "GB hydrogels made with 0.5 equiv KB(OH)₄ have remained transparent for over a year.",
        "mechanistic_explanation": "Borate forms diesters with the ribose cis-diol, dimerising guanosine and positioning it for G₄·K⁺ quartet stacking. The borate diesters act as covalent cross-links, while optimally sized K⁺ ions template and stabilise the stacked quartets. π–π stacking plus hydrogen bonding between quartets yields long nanofibres that entangle into a highly stable network; removal of either borate or K⁺ disrupts this dual stabilisation and the gel fails."
      },
      {
        "solvent_additive": "KB(OH)₄",
        "results": "No Gel",
        "detailed_conditions": "36 mM G + KB(OH)₄ (< 0.5 equiv) in water; heated to 90 °C then cooled.",
        "detailed_results": "Insufficient borate; incomplete nucleoside dissolution; no stable network.",
        "mechanistic_explanation": "Less than 0.5 equiv leads to incomplete dissolution of guanosine. Deviations from this ratio disrupt the balance between monoester and diester formation, undermining gel stability."
      },
      {
        "solvent_additive": "LiB(OH)₄",
        "results": "No Gel",
        "detailed_conditions": "36 mM G + 18 mM LiB(OH)₄ (0.5 equiv) in water; heated to 90 °C then cooled.",
        "detailed_results": "Formation of a free-flowing solution. No gelation or fibril formation observed.",
        "mechanistic_explanation": "Although LiB(OH)₄ helps dissolve the substrate by forming borate esters (as noted in other parts of the text), the Li+ cation is unable to stabilize the G-quartet (G₄) structure effectively compared to K⁺. Without the stable G₄ core templated by the cation, the supramolecular assembly into nanowires and gel does not occur."
      }
    ],
    "descriptor_values": {
      "VE3sign_D/Dt": -2.78145601,
      "VE1sign_Dz(v)": 0.19620462,
      "VE1sign_B(p)": 0.30155214,
      "MATS3p": -0.04784459,
      "GATS6i": 0.97268111,
      "GATS7s": 0.94042969,
      "P_VSA_charge_4": 16.78552955,
      "P_VSA_charge_7": 0.0,
      "SpMAD_EA(ri)": 1.41801978,
      "SpDiam_AEA(ed)": 6.45167258,
      "SM10_AEA(dm)": 11.63970504,
      "nN(CO)2": 0.0,
      "C-016": 0.0,
      "H-052": 0.0,
      "CATS2D_05_DA": 5.0,
      "CATS2D_09_DA": 3.0,
      "CATS2D_03_DL": 0.0,
      "CATS2D_05_DL": 0.0,
      "CATS2D_06_DL": 0.0,
      "CATS2D_04_AA": 6.0,
      "B09[O-O]": 1.0,
      "F05[N-N]": 1.0,
      "F07[N-O]": 4.0,
      "F10[O-O]": 0.0
    }
  },
  {
    "molecule_index": "8",
    "chemical_description": "8-Aza-2′-deoxyisoguanosine (z8isoGd)",
    "canonical_smiles": "Nc1[nH]c(=O)nc2c1nnn2[C@H]1C[C@H](O)[C@@H](CO)O1",
    "experiments": [
      {
        "solvent_additive": "LiCl",
        "results": "No Gel",
        "detailed_conditions": "1.4 mg / 100 µL z8isoGd in 0.2 M LiCl, dissolve at > 90 °C, then cool to room-temperature",
        "detailed_results": "Does not form a hydrogel; precipitation or solution state is observed.",
        "mechanistic_explanation": "Li⁺ ions cannot effectively template the supramolecular assemblies required for z8isoGd gelation. Without suitable cation coordination, the hydrogen-bonded pentad or tetrad stacking necessary for fiber network formation cannot be stabilized."
      },
      {
        "solvent_additive": "NaCl",
        "results": "No Gel",
        "detailed_conditions": "1.4 mg / 100 µL z8isoGd in 0.2 M NaCl, dissolve at > 90 °C, then cool to room-temperature",
        "detailed_results": "Does not form a hydrogel; precipitation or solution state is observed.",
        "mechanistic_explanation": "Na⁺ ions do not provide the optimal ionic radius or coordination environment needed to stabilize the supramolecular assemblies of z8isoGd. As a result, the stacked pentad or tetrad structures required for hydrogel network formation do not develop."
      },
      {
        "solvent_additive": "KCl",
        "results": "Gel",
        "detailed_conditions": "1.4 mg / 100 µL z8isoGd in 0.2 M KCl, dissolve at > 90 °C, then cool to room-temperature",
        "detailed_results": "Forms a stable and transparent fluorescent hydrogel with a high gel melting temperature (T_gel ≈ 77 °C) ; minimum-gelation-concentration 0.3 mg / 100 µL; lifetime > 3 months; reversible gel ⇄ sol under heating or 366 nm UV.",
        "mechanistic_explanation": "The 8-azapurine core lowers N⁷ basicity, favouring pentad/tetrad assemblies in which K⁺ is ideally sized to bridge the carbonyl O6 centres. These K-templated disks π-stack and bundle into dense nanofibrils observed by SEM. Extensive H-bond ladders along the sugar rims lock the bundles, giving high T_gel and long-term stability, while efficient base-to-Ln energy transfer renders the network intrinsically fluorescent and thermo-responsive."
      },
      {
        "solvent_additive": "KCl",
        "results": "Gel",
        "detailed_conditions": "1.4 mg / 100 µL z8isoGd in 0.005 M KCl, dissolve at > 90 °C, then cool to room-temperature",
        "detailed_results": "Gels can form at lower KCl concentrations down to 0.005 M, suitable for biological and medical applications.",
        "mechanistic_explanation": "The selective formation of hydrogels in the presence of K⁺ ions is hypothesized to stem from the ion's optimal size and charge density, which template the assembly of pentadecameric or tetradecameric structures."
      }
    ],
    "descriptor_values": {
      "VE3sign_D/Dt": -2.61996081,
      "VE1sign_Dz(v)": 0.22497374,
      "VE1sign_B(p)": 0.36491908,
      "MATS3p": -0.03222328,
      "GATS6i": 0.98245166,
      "GATS7s": 1.30736422,
      "P_VSA_charge_4": 19.78732133,
      "P_VSA_charge_7": 0.0,
      "SpMAD_EA(ri)": 1.43168487,
      "SpDiam_AEA(ed)": 6.34516562,
      "SM10_AEA(dm)": 11.29273518,
      "nN(CO)2": 0.0,
      "C-016": 0.0,
      "H-052": 0.0,
      "CATS2D_05_DA": 2.0,
      "CATS2D_09_DA": 3.0,
      "CATS2D_03_DL": 0.0,
      "CATS2D_05_DL": 0.0,
      "CATS2D_06_DL": 2.0,
      "CATS2D_04_AA": 5.0,
      "B09[O-O]": 1.0,
      "F05[N-N]": 0.0,
      "F07[N-O]": 2.0,
      "F10[O-O]": 0.0
    }
  },
  {
    "molecule_index": "9",
    "chemical_description": "8-Aza-2′-deoxyguanosine (z8Gd)",
    "canonical_smiles": "Nc1nc2c(nnn2[C@H]2C[C@H](O)[C@@H](CO)O2)c(=O)[nH]1",
    "experiments": [
      {
        "solvent_additive": "LiCl",
        "results": "No Gel",
        "detailed_conditions": "1.4 mg / 100 µL z8Gd in H₂O with 0.2 M LiCl; heat-cool cycle.",
        "detailed_results": "Remains sol/does not gel on cooling after dissolution.",
        "mechanistic_explanation": "Replacing N8 with nitrogen diminishes N⁷ basicity, disrupting Hoogsteen hydrogen-bonding required for quartet stacking in water. In the solid state, water is removed and z8Gd can form tetrad columns that curl into nanotubes, but in aqueous media hydrogen-bond competition prevents the cross-linked network necessary for gelation."
      },
      {
        "solvent_additive": "KCl",
        "results": "No Gel",
        "detailed_conditions": "1.4 mg / 100 µL z8Gd in H₂O with 0.2 M KCl; heat-cool cycle.",
        "detailed_results": "Does not form hydrogels in aqueous solutions of alkali metal ions.",
        "mechanistic_explanation": "Replacing N8 with nitrogen diminishes N⁷ basicity, disrupting Hoogsteen hydrogen-bonding required for quartet stacking in water. In the solid state, water is removed and z8Gd can form tetrad columns that curl into nanotubes, but in aqueous media hydrogen-bond competition prevents the cross-linked network necessary for gelation."
      },
      {
        "solvent_additive": "NaCl",
        "results": "No Gel",
        "detailed_conditions": "1.4 mg / 100 µL z8Gd in H₂O with 0.2 M NaCl; heat-cool cycle.",
        "detailed_results": "Does not form hydrogels in aqueous solutions of alkali metal ions.",
        "mechanistic_explanation": "Replacing N8 with nitrogen diminishes N⁷ basicity, disrupting Hoogsteen hydrogen-bonding required for quartet stacking in water. In the solid state, water is removed and z8Gd can form tetrad columns that curl into nanotubes, but in aqueous media hydrogen-bond competition prevents the cross-linked network necessary for gelation."
      }
    ],
    "descriptor_values": {
      "VE3sign_D/Dt": -2.61996081,
      "VE1sign_Dz(v)": 0.24402966,
      "VE1sign_B(p)": 0.32218624,
      "MATS3p": 0.00297677,
      "GATS6i": 0.92514021,
      "GATS7s": 1.30736422,
      "P_VSA_charge_4": 18.56210019,
      "P_VSA_charge_7": 0.0,
      "SpMAD_EA(ri)": 1.43177275,
      "SpDiam_AEA(ed)": 6.34516562,
      "SM10_AEA(dm)": 11.29273518,
      "nN(CO)2": 0.0,
      "C-016": 0.0,
      "H-052": 0.0,
      "CATS2D_05_DA": 4.0,
      "CATS2D_09_DA": 3.0,
      "CATS2D_03_DL": 0.0,
      "CATS2D_05_DL": 0.0,
      "CATS2D_06_DL": 2.0,
      "CATS2D_04_AA": 7.0,
      "B09[O-O]": 1.0,
      "F05[N-N]": 2.0,
      "F07[N-O]": 2.0,
      "F10[O-O]": 0.0
    }
  },
  {
    "molecule_index": "10",
    "chemical_description": "2-Amino-2′-fluoro-2′-deoxyadenosine (2-FA)",
    "canonical_smiles": "Nc1nc(N)c2ncn([C@@H]3O[C@H](CO)[C@@H](O)[C@H]3F)c2n1",
    "experiments": [
      {
        "solvent_additive": "H₂O",
        "results": "Gel",
        "detailed_conditions": "1.7–5.0 wt % in H₂O; heat to dissolve, then cool to 25 °C.",
        "detailed_results": "Forms a robust and transparent hydrogel at 25 °C, withstands ≥38 °C and reforms within seconds after shear; thermo-reversible (Tgel ≈ 77 °C at 5 wt %); storage modulus up to 1 MPa; self-heals and remains intact > 10 months; injectable through syringe needle.",
        "mechanistic_explanation": "Double NH₂ groups on the 2,6-diaminopurine base form Hoogsteen-type pairs, while the 2′-F participates in strong H···F hydrogen bonds. Water molecules bridge adjacent base pairs, generating an extended, ‘water-reinforced’ H-bond network. Together with π–π stacking of purine rings, these interactions produce tightly packed fibrous bundles whose dense cross-links give the gel its exceptionally high modulus, longevity and rapid self-healing behaviour."
      },
      {
        "solvent_additive": "PBS",
        "results": "Gel",
        "detailed_conditions": "1.7–5.0 wt % in PBS; heat to dissolve, then cool to 25 °C.",
        "detailed_results": "Switching from water to PBS does not disrupt the supramolecular structure; gels stable above 38 °C.",
        "mechanistic_explanation": "Double NH₂ groups on the 2,6-diaminopurine base form Hoogsteen-type pairs, while the 2′-F participates in strong H···F hydrogen bonds. Water molecules bridge adjacent base pairs, generating an extended, ‘water-reinforced’ H-bond network. Together with π–π stacking of purine rings, these interactions produce tightly packed fibrous bundles whose dense cross-links give the gel its exceptionally high modulus, longevity and rapid self-healing behaviour."
      }
    ],
    "descriptor_values": {
      "VE3sign_D/Dt": -2.78145601,
      "VE1sign_Dz(v)": 0.26048966,
      "VE1sign_B(p)": 0.26073366,
      "MATS3p": -0.01620918,
      "GATS6i": 1.02159699,
      "GATS7s": 0.85412544,
      "P_VSA_charge_4": 33.5710591,
      "P_VSA_charge_7": 0.0,
      "SpMAD_EA(ri)": 1.39629072,
      "SpDiam_AEA(ed)": 6.45167258,
      "SM10_AEA(dm)": 11.63970504,
      "nN(CO)2": 0.0,
      "C-016": 0.0,
      "H-052": 0.0,
      "CATS2D_05_DA": 2.0,
      "CATS2D_09_DA": 3.0,
      "CATS2D_03_DL": 0.0,
      "CATS2D_05_DL": 0.0,
      "CATS2D_06_DL": 0.0,
      "CATS2D_04_AA": 5.0,
      "B09[O-O]": 0.0,
      "F05[N-N]": 1.0,
      "F07[N-O]": 2.0,
      "F10[O-O]": 0.0
    }
  },
  {
    "molecule_index": "11",
    "chemical_description": "2-aminoadenosine (2-RA)",
    "canonical_smiles": "Nc1nc(N)c2ncn([C@@H]3O[C@H](CO)[C@@H](O)[C@H]3O)c2n1",
    "experiments": [
      {
        "solvent_additive": "H₂O",
        "results": "No Gel",
        "detailed_conditions": "1.7–5.0 wt % in H₂O or PBS, heat–cool protocol.",
        "detailed_results": "Fully soluble; no hydrogel formation.",
        "mechanistic_explanation": "2′-OH makes molecules tend to form more intramolecular hydrogen bonds (such as O2′-H2′···O3′), leaving no extra hydrogen donor to bring water molecules into the hydrophilic regions. The weaker stacking combined with excessive solvation of the ribose prevents formation of the bound-water-reinforced fibrous network."
      }
    ],
    "descriptor_values": {
      "VE3sign_D/Dt": -2.78145601,
      "VE1sign_Dz(v)": 0.25700917,
      "VE1sign_B(p)": 0.26238149,
      "MATS3p": -0.04657791,
      "GATS6i": 0.93462596,
      "GATS7s": 0.87860011,
      "P_VSA_charge_4": 33.5710591,
      "P_VSA_charge_7": 0.0,
      "SpMAD_EA(ri)": 1.40225114,
      "SpDiam_AEA(ed)": 6.45167258,
      "SM10_AEA(dm)": 11.63970504,
      "nN(CO)2": 0.0,
      "C-016": 0.0,
      "H-052": 0.0,
      "CATS2D_05_DA": 5.0,
      "CATS2D_09_DA": 3.0,
      "CATS2D_03_DL": 0.0,
      "CATS2D_05_DL": 0.0,
      "CATS2D_06_DL": 0.0,
      "CATS2D_04_AA": 5.0,
      "B09[O-O]": 0.0,
      "F05[N-N]": 1.0,
      "F07[N-O]": 5.0,
      "F10[O-O]": 0.0
    }
  },
  {
    "molecule_index": "12",
    "chemical_description": "2′-deoxy-2-aminoadenosine (2-DA)",
    "canonical_smiles": "Nc1nc(N)c2ncn([C@H]3C[C@H](O)[C@@H](CO)O3)c2n1",
    "experiments": [
      {
        "solvent_additive": "H₂O",
        "results": "No Gel",
        "detailed_conditions": "1.7–5.0 wt % in H₂O or PBS, thermal treatment.",
        "detailed_results": "Remains a clear solution; no macroscopic gel observed.",
        "mechanistic_explanation": "Although bases can form hogustin pairs, hydrogen bonds are not sufficient. The sugar therefore stays highly hydrated and the stacked fibres fail to cross-link into a space-filling network, preventing gelation under the tested conditions."
      }
    ],
    "descriptor_values": {
      "VE3sign_D/Dt": -2.61996081,
      "VE1sign_Dz(v)": 0.30706009,
      "VE1sign_B(p)": 0.28257761,
      "MATS3p": -0.02238327,
      "GATS6i": 0.97779111,
      "GATS7s": 1.16184821,
      "P_VSA_charge_4": 33.5710591,
      "P_VSA_charge_7": 0.0,
      "SpMAD_EA(ri)": 1.40184879,
      "SpDiam_AEA(ed)": 6.34516562,
      "SM10_AEA(dm)": 11.29273518,
      "nN(CO)2": 0.0,
      "C-016": 0.0,
      "H-052": 0.0,
      "CATS2D_05_DA": 2.0,
      "CATS2D_09_DA": 3.0,
      "CATS2D_03_DL": 0.0,
      "CATS2D_05_DL": 0.0,
      "CATS2D_06_DL": 2.0,
      "CATS2D_04_AA": 5.0,
      "B09[O-O]": 0.0,
      "F05[N-N]": 1.0,
      "F07[N-O]": 2.0,
      "F10[O-O]": 0.0
    }
  },
  {
    "molecule_index": "13",
    "chemical_description": "5-(1-Benzyl-1H-1,2,3-triazol-4-yl)-2′-deoxyuridine",
    "canonical_smiles": "O=c1[nH]c(=O)n([C@H]2C[C@H](O)[C@@H](CO)O2)cc1-c1cn(Cc2ccccc2)nn1",
    "experiments": [
      {
        "solvent_additive": "H₂O",
        "results": "Gel",
        "detailed_conditions": "Pure H₂O, heat until dissolved, then cool to room-temperature.",
        "detailed_results": "White opaque, mechanically stable hydrogel; minimum-gelation-concentration (MGC) 0.3 wt %.",
        "mechanistic_explanation": "The benzyl-triazole ring adds hydrophobic surface and an aromatic π-system that stacks in parallel columns, while the native uridine base and 3′/5′-OH groups supply a hydrogen-bond lattice. Cooperative π–π stacking and H-bonding create fibrous aggregates that interweave into a solvent-filled network; the moderate hydrophobicity of the para-free benzyl substituent gives sufficient packing without excessive steric hindrance, yielding a stable gel."
      },
      {
        "solvent_additive": "acidic pH",
        "results": "Gel",
        "detailed_conditions": "Water, acidic pH (≤ 2); 0.5–1 wt % heated to dissolve then cooled to rt.",
        "detailed_results": "Gel used as template for TEOS sol-gel polymerisation under the same acidic conditions. At acidic pH forms a clear hydrogel composed of linear fibres 0.7–2 µm wide and several µm long; gel remains stable for hours and withstands silica transcription.",
        "mechanistic_explanation": "Protonation of the triazole nitrogens under acidic conditions introduces cationic sites that electrostatically attract the anionic oligomeric silica species generated from TEOS. These interactions, together with residual amide N–H···O hydrogen bonds, anchor silica onto the gel fibres while stabilising the supramolecular network. When the medium is neutralised, protonation is lost, electrostatic binding ceases and the fibre scaffold collapses, explaining the pH-sensitive gel–sol behaviour and the requirement for acid in producing porous silica replicas."
      },
      {
        "solvent_additive": "acidic pH + benzyl amine",
        "results": "No Gel",
        "detailed_conditions": "Introducing a small amount of benzyl amine (a base).",
        "detailed_results": "Immediate disappearance of the gel upon base addition; demonstrates strong pH sensitivity (protonation of triazole is required).",
        "mechanistic_explanation": "The addition of a base (benzyl amine) disrupts protonation, leading to gel destabilization and cessation of effective silica transcription."
      }
    ],
    "descriptor_values": {
      "VE3sign_D/Dt": -4.31315453,
      "VE1sign_Dz(v)": 0.08386989,
      "VE1sign_B(p)": 0.36129408,
      "MATS3p": -0.11973393,
      "GATS6i": 1.1138206,
      "GATS7s": 1.47857739,
      "P_VSA_charge_4": 0.0,
      "P_VSA_charge_7": 3.18557495,
      "SpMAD_EA(ri)": 1.43855697,
      "SpDiam_AEA(ed)": 6.43291016,
      "SM10_AEA(dm)": 10.62943494,
      "nN(CO)2": 1.0,
      "C-016": 0.0,
      "H-052": 0.0,
      "CATS2D_05_DA": 3.0,
      "CATS2D_09_DA": 4.0,
      "CATS2D_03_DL": 0.0,
      "CATS2D_05_DL": 0.0,
      "CATS2D_06_DL": 1.0,
      "CATS2D_04_AA": 7.0,
      "B09[O-O]": 1.0,
      "F05[N-N]": 4.0,
      "F07[N-O]": 5.0,
      "F10[O-O]": 0.0
    }
  },
  {
    "molecule_index": "14",
    "chemical_description": "5-(1-o-Methylbenzyl-1H-1,2,3-triazol-4-yl)-2′-deoxyuridine",
    "canonical_smiles": "Cc1ccccc1Cn1cc(-c2cn([C@H]3C[C@H](O)[C@@H](CO)O3)c(=O)[nH]c2=O)nn1",
    "experiments": [
      {
        "solvent_additive": "H₂O",
        "results": "No Gel",
