Repository: wying001/nucleoside-gel-rag

# Nucleoside Gel RAG

Tools, precomputed results, and interactive dashboards for retrieval-augmented prediction of nucleoside gel formation.

## Contents

| Folder | Purpose | Getting started |
| --- | --- | --- |
| [Evaluation dashboard](nucleoside-gel-rag-evaluation-dashboard/) | Compare prediction accuracy and inspect model inputs and outputs | Open its `index.html` in a browser |
| [Semantic similarity dashboard](nucleoside-gel-rag-text-embedding-3-large-similarity-dashboard/) | Explore precomputed text-embedding-3-large similarity scores | Open its `index.html` in a browser |
| [Prediction web app](nucleoside-gel-rag-webapp/) | Run S0-S3 predictions with bundled molecular descriptors | Run `python server.py` in that folder; see its README for dependencies and API configuration |
| [Reference overlap analysis](overlap-summary/) | Compare retrieved reference sets and literature overlap | See the folder README for Python commands |
| [Quantitative linguistic analysis](quantitative-linguistic-analysis/) | Reproduce Figure 3a-d from bundled CSV files | See the folder README for dependencies and commands |

## Download and use

Clone or download the complete repository, keeping the directory structure intact. The static dashboards include 13,550 detail pages in total and work locally without API keys or a Python server. Allow the download to finish before opening them.

The prediction web app requires a local Python server and an OpenAI-compatible API configuration. Credentials and prediction history stay in local files excluded from Git.

The analysis folders include their required input tables and precomputed results. Embedding caches are excluded; the quantitative analysis README describes optional cache regeneration. Its subfolders share data and helper modules, so keep them together.

Maintainer-only dashboard generation scripts, duplicate dashboard JSON, Python caches, credentials, and local run history are not part of this distribution.

File: overlap-summary/molecule_database.json (part 1 of 3)
[
  {
    "molecule_index": "1",
    "chemical_description": "Deoxyguanosine (dG)",
    "canonical_smiles": "Nc1nc2c(ncn2[C@H]2C[C@H](O)[C@@H](CO)O2)c(=O)[nH]1",
    "experiments": [
      {
        "solvent_additive": "Tb(NO₃)₃ or Dy(NO₃)₃",
        "results": "Gel",
        "detailed_conditions": "0.1 M dG + 0.1 M Tb(NO₃)₃, pH ≈ 8 (NH₄OH), heat 95 °C 20 min → cool 25 °C; 0.1 M dG + 0.1 M Dy(NO₃)₃, pH ≈ 8, same heat-cool protocol",
        "detailed_results": "Transparent hydrogel, green Tb³⁺ emission (λem ≈ 545 nm); G′ ≈ 200 Pa; Transparent hydrogel, weak yellow Dy³⁺ emission; G′ ≈ 180 Pa",
        "mechanistic_explanation": "Each Tb³⁺/Dy³⁺ ion forms square-antiprismatic dG₄·Ln³⁺ clusters via O6/N7 and ribose hydroxyls. π–π stacking of guanine bases plus hydrogen-bond ladders extend the clusters into 1 D columns; lateral association yields nanofibrils only a few nm thick. Entanglement of these high-aspect-ratio fibres traps > 95 % water, giving stiff elastic gels. Efficient guanine → Tb³⁺ energy transfer produces bright green luminescence; Dy³⁺ receives less energy, so emission is weaker. Acid, Cu²⁺ or F⁻ break coordination bonds, collapsing the network and quenching light, while neutralisation or EDTA reverses the process, evidencing coordination-driven, reversible gelation."
      },
      {
        "solvent_additive": "LiCl",
        "results": "No Gel",
        "detailed_conditions": "1.4 mg / 100 µL Gd in 0.2 M LiCl; heat-cool.",
        "detailed_results": "Crystallizes instead of stable gel.",
        "mechanistic_explanation": "Gd tends to crystallize in the presence of Li⁺ ions. The hydrogen-bonding and base-stacking interactions are insufficient to maintain a disordered hydrogel network, leading the molecules to assemble into ordered crystalline structures."
      },
      {
        "solvent_additive": "NaCl",
        "results": "No Gel",
        "detailed_conditions": "1.4 mg / 100 µL Gd in 0.2 M NaCl; heat-cool.",
        "detailed_results": "Crystallizes instead of stable gel.",
        "mechanistic_explanation": "Na⁺ ions favor ordered molecular packing. Due to the relatively limited hydrogen-bonding and stacking capability of Gd, the supramolecular assemblies preferentially crystallize rather than forming a stable gel network."
      },
      {
        "solvent_additive": "KCl",
        "results": "Gel",
        "detailed_conditions": "1.4 mg / 100 µL Gd in 0.2 M KCl; heat-cool.",
        "detailed_results": "Gd; mgc 0.9 mg/100 µL; T_gel 50 °C; short-lived/least stable.",
        "mechanistic_explanation": "K⁺ ions can template guanosine assemblies through cation coordination, stabilizing hydrogen-bonded tetrad structures. However, Gd has weaker hydrogen-bonding and stacking interactions compared with modified derivatives, resulting in a less stable hydrogel that may eventually crystallize."
      },
      {
        "solvent_additive": "KB(OH)₄",
        "results": "No Gel",
        "detailed_conditions": "36 mM dG + 18 mM KB(OH)₄ in water; heat–cool protocol.",
        "detailed_results": "Remains a non-viscous solution; no hydrogel observed.",
        "mechanistic_explanation": "Without the 2′-OH the ribose cannot form borate diesters, so the covalent cross-linking step is lost. G₄·K⁺ quartets may still form but lack lateral cohesion and do not build a percolating fibre network, preventing gelation."
      }
    ]
  },
  {
    "molecule_index": "2",
    "chemical_description": "Thymidine (T)",
    "canonical_smiles": "Cc1cn([C@H]2C[C@H](O)[C@@H](CO)O2)c(=O)[nH]c1=O",
    "experiments": [
      {
        "solvent_additive": "Tb(NO₃)₃ or Eu(NO₃)₃",
        "results": "Gel",
        "detailed_conditions": "0.1 M T + 0.1 M Tb(NO₃)₃, pH ≈ 8, 95 °C 20 min → 25 °C; 0.1 M T + 0.1 M Eu(NO₃)₃, pH ≈ 8, heat–cool",
        "detailed_results": "Transparent hydrogel, green Tb³⁺ luminescence; G′ ≈ 20 Pa (softer); Transparent hydrogel, red Eu³⁺ luminescence; G′ ≈ 20 Pa",
        "mechanistic_explanation": "Thymine carbonyl and ring-nitrogen sites coordinate Tb³⁺/Eu³⁺ in 3:1 T₃·Ln³⁺ complexes. Complexes stack through π–π overlap of the thymine rings, while ribose OH⋯O=C hydrogen bonds laterally bundle the fibres into thicker tapes than in dG gels, accounting for the lower modulus. Metal-ligand bonds remain dynamic: heating, pH swing or Cu²⁺ compete with Ln³⁺, causing reversible luminescence quenching and gel–sol transitions. Thus gelation stems from cooperative metal coordination, base stacking and sugar-hydrogen bonding, with bundle thickness modulating mechanical softness."
      }
    ]
  },
  {
    "molecule_index": "3",
    "chemical_description": "Uridine (U)",
    "canonical_smiles": "O=c1ccn([C@@H]2O[C@H](CO)[C@@H](O)[C@H]2O)c(=O)[nH]1",
    "experiments": [
      {
        "solvent_additive": "Tb(NO₃)₃ or Eu(NO₃)₃",
        "results": "Gel",
        "detailed_conditions": "0.1 M U + 0.1 M Tb(NO₃)₃, pH ≈ 8, 95 °C 20 min → 25 °C; 0.1 M U + 0.1 M Eu(NO₃)₃, pH ≈ 8, heat–cool",
        "detailed_results": "Green-emissive hydrogel (Tb³⁺), fibre bundles, elastic network; Red-emissive hydrogel (Eu³⁺), morphology, stiffness similar to T gels.",
        "mechanistic_explanation": "Uracil carbonyl pairs and N3 coordinate Ln³⁺ to give U₃·Ln³⁺ complexes that π–π stack and cross-link through extensive ribose hydroxyl hydrogen bonds, forming bundled fibres. Compared with dG, the 3:1 stoichiometry and lower base-stacking energy yield thicker fibres and smaller G′. Lanthanide-centered emission is sensitised by uracil singlet–triplet transitions; coordination disruption by pH or competing anions dims the emission and liquefies the gel, highlighting the key role of reversible metal–ligand and hydrogen-bond interactions."
      },
      {
        "solvent_additive": "B(OH)₃ + AgNO₃",
        "results": "No Gel",
        "detailed_conditions": "50 mM U with 25 mM B(OH)₃ and 25 mM AgNO₃, pH basic, room temperature.",
        "detailed_results": "No gelation; mixture remains liquid.",
        "mechanistic_explanation": "Uridine can form borate diesters but lacks the cytosine base needed for Ag⁺-mediated C·Ag⁺·C pairing; without metal-stabilised base dimers the network does not nucleate, so gelation fails despite the presence of borate cross-links."
      }
    ]
  },
  {
    "molecule_index": "4",
    "chemical_description": "Isoguanosine (isoG)",
    "canonical_smiles": "Nc1[nH]c(=O)nc2c1ncn2[C@@H]1O[C@H](CO)[C@@H](O)[C@H]1O",
    "experiments": [
      {
        "solvent_additive": "LiCl",
        "results": "Gel",
        "detailed_conditions": "1.4 mg / 100 µL isoG in 0.2 M LiCl; dissolve at ≈80 °C, then cool to room temperature (pH 3–10, incl. PBS).",
        "detailed_results": "Stable transparent hydrogels; G′ about 15 × higher than guanosine gels; lifetime up to 3 months.",
        "mechanistic_explanation": "isoG self-assembles into isoG quartets or pentaplexes stabilized by hydrogen bonding and Li⁺ coordination. These assemblies stack into helical fibers that interconnect into a robust three-dimensional network, producing a stable hydrogel"
      },
      {
        "solvent_additive": "NaCl",
        "results": "Gel",
        "detailed_conditions": "1.4 mg / 100 µL isoG in 0.2 M NaCl; dissolve at ≈80 °C, then cool to room temperature (pH 3–10, incl. PBS).",
        "detailed_results": "Stable transparent hydrogels; G′ about 15 × higher than guanosine gels; lifetime up to 3 months.",
        "mechanistic_explanation": "Na⁺ ions coordinate with isoG assemblies, stabilizing hydrogen-bonded isoG quartets or pentaplexes. These supramolecular units stack into interconnected helical fibers, creating a stable three-dimensional gel network."
      },
      {
        "solvent_additive": "KCl",
        "results": "Gel",
        "detailed_conditions": "1.4 mg / 100 µL isoG in 0.2 M KCl; dissolve at ≈80 °C, then cool to room temperature (pH 3–10, incl. PBS).",
        "detailed_results": "Stable transparent hydrogels; G′ about 15 × higher than guanosine gels; lifetime up to 3 months.",
        "mechanistic_explanation": "K⁺ ions effectively template isoG quartet or pentaplex assemblies through cation coordination. The stacked assemblies form flexible helical fibers that interconnect into a dense three-dimensional network, giving rise to a stable hydrogel."
      }
    ]
  },
  {
    "molecule_index": "5",
    "chemical_description": "2′-deoxyisoguanosine (isoGd)",
    "canonical_smiles": "Nc1[nH]c(=O)nc2c1ncn2[C@H]1C[C@H](O)[C@@H](CO)O1",
    "experiments": [
      {
        "solvent_additive": "LiCl",
        "results": "Gel",
        "detailed_conditions": "1.4 mg / 100 µL isoGd in 0.2 M LiCl; heat–cool cycle, pH 3–10.",
        "detailed_results": "Forms a transparent and stable hydrogel with a lifetime of approximately two months",
        "mechanistic_explanation": "The 2′-deoxy modification increases hydrophobic interactions, promoting self-assembly into isoGd quartets or pentaplexes stabilized by hydrogen bonding and Li⁺ coordination. These assemblies stack into interconnected fiber networks that maintain gel stability."
      },
      {
        "solvent_additive": "KCl",
        "results": "Gel",
        "detailed_conditions": "1.4 mg / 100 µL isoGd in 0.2 M KCl; heat–cool cycle, pH 3–10.",
        "detailed_results": "Produces long-lived (≥ 3 months) non-fluorescent hydrogels with K⁺.",
        "mechanistic_explanation": "K⁺ ions effectively coordinate with isoGd assemblies, stabilizing hydrogen-bonded quartets or pentaplexes. These stacked supramolecular units generate interconnected fibers that form a robust three-dimensional hydrogel network."
      },
      {
        "solvent_additive": "NaCl",
        "results": "No Gel",
        "detailed_conditions": "1.4 mg / 100 µL isoGd in 0.2 M NaCl; heat–cool cycle, pH 3–10.",
        "detailed_results": "Does not form a hydrogel; the system remains in solution or forms precipitates.",
        "mechanistic_explanation": "Na⁺ ions do not effectively stabilize the supramolecular quartet or pentaplex assemblies of isoGd. Without sufficient cation templating, the hydrogen-bonded structures fail to form the interconnected fiber network required for hydrogel formation; meanwhile, their ion selectivity reflects the varying degrees of fit of different cations within the tetrameric cavities."
      }
    ]
  },
  {
    "molecule_index": "6",
    "chemical_description": "2′-deoxy-2′-fluoroisoguanosine (FisoGd)",
    "canonical_smiles": "Nc1[nH]c(=O)nc2c1ncn2[C@@H]1O[C@H](CO)[C@@H](O)[C@H]1F",
    "experiments": [
      {
        "solvent_additive": "LiCl",
        "results": "Gel",
        "detailed_conditions": "1.4 mg / 100 µL FisoGd in 0.2 M LiCl.",
        "detailed_results": "Forms a transparent and stable hydrogel with stability up to about two months.",
        "mechanistic_explanation": "The fluorine substitution at the 2′ position enhances hydrophobic interactions and strengthens hydrogen bonding. These interactions promote the formation of isoG-like quartets or pentaplexes stabilized by Li⁺ coordination, which stack into interconnected fiber networks forming a hydrogel."
      },
      {
        "solvent_additive": "NaCl",
        "results": "Gel",
        "detailed_conditions": "1.4 mg / 100 µL FisoGd in 0.2 M NaCl.",
        "detailed_results": "Forms a transparent hydrogel that remains stable for up to two months.",
        "mechanistic_explanation": "Fluorine substitution boosts hydrophobicity and strengthens base stacking while polarising adjacent C–H···F interactions. These effects lower the critical concentration for quartet assembly and reinforce the cation-bridged fibrillar network, preserving the long-term stability seen in isoG systems."
      },
      {
        "solvent_additive": "KCl",
        "results": "Gel",
        "detailed_conditions": "1.4 mg / 100 µL FisoGd in 0.2 M KCl.",
        "detailed_results": "Forms a transparent and stable hydrogel with a lifetime of approximately two months.",
        "mechanistic_explanation": "K⁺ ions effectively stabilize hydrogen-bonded FisoGd quartets or pentaplexes through cation coordination. The fluorine substitution strengthens base stacking and intermolecular interactions, allowing stacked assemblies to form a robust three-dimensional hydrogel network."
      }
    ]
  },
  {
    "molecule_index": "7",
    "chemical_description": "Guanosine (G)",
    "canonical_smiles": "Nc1nc2c(ncn2[C@@H]2O[C@H](CO)[C@@H](O)[C@H]2O)c(=O)[nH]1",
    "experiments": [
      {
        "solvent_additive": "LiCl",
        "results": "No Gel",
        "detailed_conditions": "1.4 mg / 100 µL G in 0.2 M LiCl.",
        "detailed_results": "Forms a hydrogel initially, but the gel collapses within minutes and loses structural integrity rapidly.",
        "mechanistic_explanation": "Guanosine forms G-quartet structures stabilized by hydrogen bonding and Li⁺ coordination, but the resulting assemblies organize into flat ribbon-like structures with weak crosslinking. This limited network connectivity results in very poor mechanical stability and rapid gel collapse."
      },
      {
        "solvent_additive": "NaCl",
        "results": "No Gel",
        "detailed_conditions": "1.4 mg / 100 µL G in 0.2 M NaCl.",
        "detailed_results": "Forms a hydrogel initially, but the gel collapses within minutes and quickly disintegrates.",
        "mechanistic_explanation": "Although Na⁺ ions can participate in stabilizing G-quartet assemblies, the supramolecular structures formed by guanosine tend to organize into discrete ribbon-like aggregates. These structures lack sufficient crosslinking to maintain a stable three-dimensional gel network."
      },
      {
        "solvent_additive": "KCl + NaCl",
        "results": "No Gel",
        "detailed_conditions": "5 mM KCl + 100 mM NaCl.",
        "detailed_results": "Does not gel at lower, physiologically relevant salt concentrations.",
        "mechanistic_explanation": "G-Quartet Dependence: Relies on the formation of G-quartets stabilized by high concentrations of monovalent ions."
      },
      {
        "solvent_additive": "KCl",
        "results": "Gel",
        "detailed_conditions": "1.4 mg / 100 µL G in 0.2 M KCl.",
        "detailed_results": "Forms a transparent hydrogel, but it disintegrates within approximately 15 hours.",
        "mechanistic_explanation": "K⁺ ions more effectively stabilize G-quartet assemblies through cation coordination. However, the resulting flat ribbon-like microstructures produce weakly interconnected networks, leading to limited mechanical strength and eventual gel collapse."
      },
      {
        "solvent_additive": "KCl",
        "results": "Gel",
        "detailed_conditions": "354 mM KCl.",
        "detailed_results": "G-quartet hydrogel forms at high KCl but crystallises within hours (~≤36 h); gelator 5 mg mL⁻¹; no gel at low salt.",
        "mechanistic_explanation": "Classical K⁺-stabilised G-quartets stack into ribbons with weak lateral cohesion; water drains and crystals nucleate, giving short-lived gels."
      },
      {
        "solvent_additive": "KCl",
        "results": "No Gel",
        "detailed_conditions": "5 mM KCl.",
        "detailed_results": "No gel at low-salt control.",
        "mechanistic_explanation": "G-Quartet Dependence: Relies on the formation of G-quartets stabilized by high concentrations of monovalent ions."
      },
      {
        "solvent_additive": "KCl",
        "results": "No Gel",
        "detailed_conditions": "Upon addition of 0.5 equivalents of KCl to a 2 wt% (2.1 mM) aqueous solution. Heat-cool.",
        "detailed_results": "The resulting hydrogel is transient, quickly transforming into a precipitate within approximately 30 minutes.",
        "mechanistic_explanation": "The primary reason G fails to form a stable hydrogel is its low water solubility (2.1 mM). This insufficient solubility leads to rapid precipitation rather than the formation of a stable, self-standing hydrogel. The imbalance between hydrophobicity and hydrophilicity prevents the stable assembly of G4·K⁺ quartets necessary for hydrogel formation, favoring instead crystallization or precipitation."
      },
      {
        "solvent_additive": "KCl + TAcG",
        "results": "Gel",
        "detailed_conditions": "KCl (0.354 M) + TAcG (G:TAcG = 60:40–40:60); heat to dissolution (~100°C) and cool to room temperature.",
        "detailed_results": "Formation of stable, self-supporting hydrogels with dramatically enhanced lifetime stability (no crystallization observed after >1 year at room temperature, compared to hours for G alone); Thermal stability (Tgel-sol) enhanced to >60°C (peak ~63°C for 50/50 ratio vs ~50°C for G alone).",
        "mechanistic_explanation": "Co-assembly of G and TAcG into mixed G-quartet stacks. The bulky acetyl groups of TAcG introduce structural heterogeneity that sterically hinders long-range ordering and crystallization (enhancing lifetime stability) and truncates fiber growth (reducing fiber length and mechanical strength at RT). Simultaneously, the hydrophobic acetyl groups provide physical cross-linking via the hydrophobic effect, which enhances thermal stability and contributes to an unusual increase in modulus at elevated temperatures (45-60°C), compensating for the loss of hydrogen bonding and pi-pi interactions."
      },
      {
        "solvent_additive": "KB(OH)₄",
        "results": "Gel",
        "detailed_conditions": "36 mM G + 18 mM KB(OH)₄ (0.5 equiv) in water; heated to 90 °C then cooled.",
        "detailed_results": "GB hydrogels made with 0.5 equiv KB(OH)₄ have remained transparent for over a year.",
        "mechanistic_explanation": "Borate forms diesters with the ribose cis-diol, dimerising guanosine and positioning it for G₄·K⁺ quartet stacking. The borate diesters act as covalent cross-links, while optimally sized K⁺ ions template and stabilise the stacked quartets. π–π stacking plus hydrogen bonding between quartets yields long nanofibres that entangle into a highly stable network; removal of either borate or K⁺ disrupts this dual stabilisation and the gel fails."
      },
      {
        "solvent_additive": "KB(OH)₄",
        "results": "No Gel",
        "detailed_conditions": "36 mM G + KB(OH)₄ (< 0.5 equiv) in water; heated to 90 °C then cooled.",
        "detailed_results": "Insufficient borate; incomplete nucleoside dissolution; no stable network.",
        "mechanistic_explanation": "Less than 0.5 equiv leads to incomplete dissolution of guanosine. Deviations from this ratio disrupt the balance between monoester and diester formation, undermining gel stability."
      },
      {
        "solvent_additive": "LiB(OH)₄",
        "results": "No Gel",
        "detailed_conditions": "36 mM G + 18 mM LiB(OH)₄ (0.5 equiv) in water; heated to 90 °C then cooled.",
        "detailed_results": "Formation of a free-flowing solution. No gelation or fibril formation observed.",
        "mechanistic_explanation": "Although LiB(OH)₄ helps dissolve the substrate by forming borate esters (as noted in other parts of the text), the Li+ cation is unable to stabilize the G-quartet (G₄) structure effectively compared to K⁺. Without the stable G₄ core templated by the cation, the supramolecular assembly into nanowires and gel does not occur."
      }
    ]
  },
  {
    "molecule_index": "8",
    "chemical_description": "8-Aza-2′-deoxyisoguanosine (z8isoGd)",
    "canonical_smiles": "Nc1[nH]c(=O)nc2c1nnn2[C@H]1C[C@H](O)[C@@H](CO)O1",
    "experiments": [
      {
        "solvent_additive": "LiCl",
        "results": "No Gel",
        "detailed_conditions": "1.4 mg / 100 µL z8isoGd in 0.2 M LiCl, dissolve at > 90 °C, then cool to room-temperature",
        "detailed_results": "Does not form a hydrogel; precipitation or solution state is observed.",
        "mechanistic_explanation": "Li⁺ ions cannot effectively template the supramolecular assemblies required for z8isoGd gelation. Without suitable cation coordination, the hydrogen-bonded pentad or tetrad stacking necessary for fiber network formation cannot be stabilized."
      },
      {
        "solvent_additive": "NaCl",
        "results": "No Gel",
        "detailed_conditions": "1.4 mg / 100 µL z8isoGd in 0.2 M NaCl, dissolve at > 90 °C, then cool to room-temperature",
        "detailed_results": "Does not form a hydrogel; precipitation or solution state is observed.",
        "mechanistic_explanation": "Na⁺ ions do not provide the optimal ionic radius or coordination environment needed to stabilize the supramolecular assemblies of z8isoGd. As a result, the stacked pentad or tetrad structures required for hydrogel network formation do not develop."
      },
      {
        "solvent_additive": "KCl",
        "results": "Gel",
        "detailed_conditions": "1.4 mg / 100 µL z8isoGd in 0.2 M KCl, dissolve at > 90 °C, then cool to room-temperature",
        "detailed_results": "Forms a stable and transparent fluorescent hydrogel with a high gel melting temperature (T_gel ≈ 77 °C) ; minimum-gelation-concentration 0.3 mg / 100 µL; lifetime > 3 months; reversible gel ⇄ sol under heating or 366 nm UV.",
        "mechanistic_explanation": "The 8-azapurine core lowers N⁷ basicity, favouring pentad/tetrad assemblies in which K⁺ is ideally sized to bridge the carbonyl O6 centres. These K-templated disks π-stack and bundle into dense nanofibrils observed by SEM. Extensive H-bond ladders along the sugar rims lock the bundles, giving high T_gel and long-term stability, while efficient base-to-Ln energy transfer renders the network intrinsically fluorescent and thermo-responsive."
      },
      {
        "solvent_additive": "KCl",
        "results": "Gel",
        "detailed_conditions": "1.4 mg / 100 µL z8isoGd in 0.005 M KCl, dissolve at > 90 °C, then cool to room-temperature",
        "detailed_results": "Gels can form at lower KCl concentrations down to 0.005 M, suitable for biological and medical applications.",
        "mechanistic_explanation": "The selective formation of hydrogels in the presence of K⁺ ions is hypothesized to stem from the ion's optimal size and charge density, which template the assembly of pentadecameric or tetradecameric structures."
      }
    ]
  },
  {
    "molecule_index": "9",
    "chemical_description": "8-Aza-2′-deoxyguanosine (z8Gd)",
    "canonical_smiles": "Nc1nc2c(nnn2[C@H]2C[C@H](O)[C@@H](CO)O2)c(=O)[nH]1",
    "experiments": [
      {
        "solvent_additive": "LiCl",
        "results": "No Gel",
        "detailed_conditions": "1.4 mg / 100 µL z8Gd in H₂O with 0.2 M LiCl; heat-cool cycle.",
        "detailed_results": "Remains sol/does not gel on cooling after dissolution.",
        "mechanistic_explanation": "Replacing N8 with nitrogen diminishes N⁷ basicity, disrupting Hoogsteen hydrogen-bonding required for quartet stacking in water. In the solid state, water is removed and z8Gd can form tetrad columns that curl into nanotubes, but in aqueous media hydrogen-bond competition prevents the cross-linked network necessary for gelation."
      },
      {
        "solvent_additive": "KCl",
        "results": "No Gel",
        "detailed_conditions": "1.4 mg / 100 µL z8Gd in H₂O with 0.2 M KCl; heat-cool cycle.",
        "detailed_results": "Does not form hydrogels in aqueous solutions of alkali metal ions.",
        "mechanistic_explanation": "Replacing N8 with nitrogen diminishes N⁷ basicity, disrupting Hoogsteen hydrogen-bonding required for quartet stacking in water. In the solid state, water is removed and z8Gd can form tetrad columns that curl into nanotubes, but in aqueous media hydrogen-bond competition prevents the cross-linked network necessary for gelation."
      },
      {
        "solvent_additive": "NaCl",
        "results": "No Gel",
        "detailed_conditions": "1.4 mg / 100 µL z8Gd in H₂O with 0.2 M NaCl; heat-cool cycle.",
        "detailed_results": "Does not form hydrogels in aqueous solutions of alkali metal ions.",
        "mechanistic_explanation": "Replacing N8 with nitrogen diminishes N⁷ basicity, disrupting Hoogsteen hydrogen-bonding required for quartet stacking in water. In the solid state, water is removed and z8Gd can form tetrad columns that curl into nanotubes, but in aqueous media hydrogen-bond competition prevents the cross-linked network necessary for gelation."
      }
    ]
  },
  {
    "molecule_index": "10",
    "chemical_description": "2-Amino-2′-fluoro-2′-deoxyadenosine (2-FA)",
    "canonical_smiles": "Nc1nc(N)c2ncn([C@@H]3O[C@H](CO)[C@@H](O)[C@H]3F)c2n1",
    "experiments": [
      {
        "solvent_additive": "H₂O",
        "results": "Gel",
        "detailed_conditions": "1.7–5.0 wt % in H₂O; heat to dissolve, then cool to 25 °C.",
        "detailed_results": "Forms a robust and transparent hydrogel at 25 °C, withstands ≥38 °C and reforms within seconds after shear; thermo-reversible (Tgel ≈ 77 °C at 5 wt %); storage modulus up to 1 MPa; self-heals and remains intact > 10 months; injectable through syringe needle.",
        "mechanistic_explanation": "Double NH₂ groups on the 2,6-diaminopurine base form Hoogsteen-type pairs, while the 2′-F participates in strong H···F hydrogen bonds. Water molecules bridge adjacent base pairs, generating an extended, ‘water-reinforced’ H-bond network. Together with π–π stacking of purine rings, these interactions produce tightly packed fibrous bundles whose dense cross-links give the gel its exceptionally high modulus, longevity and rapid self-healing behaviour."
      },
      {
        "solvent_additive": "PBS",
        "results": "Gel",
        "detailed_conditions": "1.7–5.0 wt % in PBS; heat to dissolve, then cool to 25 °C.",
        "detailed_results": "Switching from water to PBS does not disrupt the supramolecular structure; gels stable above 38 °C.",
        "mechanistic_explanation": "Double NH₂ groups on the 2,6-diaminopurine base form Hoogsteen-type pairs, while the 2′-F participates in strong H···F hydrogen bonds. Water molecules bridge adjacent base pairs, generating an extended, ‘water-reinforced’ H-bond network. Together with π–π stacking of purine rings, these interactions produce tightly packed fibrous bundles whose dense cross-links give the gel its exceptionally high modulus, longevity and rapid self-healing behaviour."
      }
    ]
  },
  {
    "molecule_index": "11",
    "chemical_description": "2-aminoadenosine (2-RA)",
    "canonical_smiles": "Nc1nc(N)c2ncn([C@@H]3O[C@H](CO)[C@@H](O)[C@H]3O)c2n1",
    "experiments": [
      {
        "solvent_additive": "H₂O",
        "results": "No Gel",
        "detailed_conditions": "1.7–5.0 wt % in H₂O or PBS, heat–cool protocol.",
        "detailed_results": "Fully soluble; no hydrogel formation.",
        "mechanistic_explanation": "2′-OH makes molecules tend to form more intramolecular hydrogen bonds (such as O2′-H2′···O3′), leaving no extra hydrogen donor to bring water molecules into the hydrophilic regions. The weaker stacking combined with excessive solvation of the ribose prevents formation of the bound-water-reinforced fibrous network."
      }
    ]
  },
  {
    "molecule_index": "12",
    "chemical_description": "2′-deoxy-2-aminoadenosine (2-DA)",
    "canonical_smiles": "Nc1nc(N)c2ncn([C@H]3C[C@H](O)[C@@H](CO)O3)c2n1",
    "experiments": [
      {
        "solvent_additive": "H₂O",
        "results": "No Gel",
        "detailed_conditions": "1.7–5.0 wt % in H₂O or PBS, thermal treatment.",
        "detailed_results": "Remains a clear solution; no macroscopic gel observed.",
        "mechanistic_explanation": "Although bases can form hogustin pairs, hydrogen bonds are not sufficient. The sugar therefore stays highly hydrated and the stacked fibres fail to cross-link into a space-filling network, preventing gelation under the tested conditions."
      }
    ]
  },
  {
    "molecule_index": "13",
    "chemical_description": "5-(1-Benzyl-1H-1,2,3-triazol-4-yl)-2′-deoxyuridine",
    "canonical_smiles": "O=c1[nH]c(=O)n([C@H]2C[C@H](O)[C@@H](CO)O2)cc1-c1cn(Cc2ccccc2)nn1",
    "experiments": [
      {
        "solvent_additive": "H₂O",
        "results": "Gel",
        "detailed_conditions": "Pure H₂O, heat until dissolved, then cool to room-temperature.",
        "detailed_results": "White opaque, mechanically stable hydrogel; minimum-gelation-concentration (MGC) 0.3 wt %.",
        "mechanistic_explanation": "The benzyl-triazole ring adds hydrophobic surface and an aromatic π-system that stacks in parallel columns, while the native uridine base and 3′/5′-OH groups supply a hydrogen-bond lattice. Cooperative π–π stacking and H-bonding create fibrous aggregates that interweave into a solvent-filled network; the moderate hydrophobicity of the para-free benzyl substituent gives sufficient packing without excessive steric hindrance, yielding a stable gel."
      },
      {
        "solvent_additive": "acidic pH",
        "results": "Gel",
        "detailed_conditions": "Water, acidic pH (≤ 2); 0.5–1 wt % heated to dissolve then cooled to rt.",
        "detailed_results": "Gel used as template for TEOS sol-gel polymerisation under the same acidic conditions. At acidic pH forms a clear hydrogel composed of linear fibres 0.7–2 µm wide and several µm long; gel remains stable for hours and withstands silica transcription.",
        "mechanistic_explanation": "Protonation of the triazole nitrogens under acidic conditions introduces cationic sites that electrostatically attract the anionic oligomeric silica species generated from TEOS. These interactions, together with residual amide N–H···O hydrogen bonds, anchor silica onto the gel fibres while stabilising the supramolecular network. When the medium is neutralised, protonation is lost, electrostatic binding ceases and the fibre scaffold collapses, explaining the pH-sensitive gel–sol behaviour and the requirement for acid in producing porous silica replicas."
      },
      {
        "solvent_additive": "acidic pH + benzyl amine",
        "results": "No Gel",
        "detailed_conditions": "Introducing a small amount of benzyl amine (a base).",
        "detailed_results": "Immediate disappearance of the gel upon base addition; demonstrates strong pH sensitivity (protonation of triazole is required).",
        "mechanistic_explanation": "The addition of a base (benzyl amine) disrupts protonation, leading to gel destabilization and cessation of effective silica transcription."
      }
    ]
  },
  {
    "molecule_index": "14",
    "chemical_description": "5-(1-o-Methylbenzyl-1H-1,2,3-triazol-4-yl)-2′-deoxyuridine",
    "canonical_smiles": "Cc1ccccc1Cn1cc(-c2cn([C@H]3C[C@H](O)[C@@H](CO)O3)c(=O)[nH]c2=O)nn1",
    "experiments": [
      {
        "solvent_additive": "H₂O",
        "results": "No Gel",
        "detailed_conditions": "Pure H₂O, heat–cool procedure; 0.2 wt% to 3 wt%.",
        "detailed_results": "Unstable white opaque gel (UG) at 3 wt %; collapses on slight agitation.",
        "mechanistic_explanation": "The ortho-methyl group pushes the aromatic ring out of register, weakening π–π stacking and introducing steric clashes that interrupt fibre growth. The diminished anisotropic aggregation cannot lock enough solvent, so only a fragile, metastable network forms."
      }
    ]
  },
  {
    "molecule_index": "15",
    "chemical_description": "5-(1-m-Methylbenzyl-1H-1,2,3-triazol-4-yl)-2′-deoxyuridine",
    "canonical_smiles": "Cc1cccc(Cn2cc(-c3cn([C@H]4C[C@H](O)[C@@H](CO)O4)c(=O)[nH]c3=O)nn2)c1",
    "experiments": [
      {
        "solvent_additive": "H₂O",
        "results": "No Gel",
        "detailed_conditions": "Pure H₂O, heat–cool; 0.2 wt% to 3 wt%.",
        "detailed_results": "Unstable white opaque gel (UG) at 1 wt %.",
        "mechanistic_explanation": "Meta-methyl substitution perturbs planarity less than ortho but still offsets aromatic overlap; fibre bundles are thinner and cross-link sparsely, giving a weak network susceptible to collapse."
      }
    ]
  },
  {
    "molecule_index": "16",
    "chemical_description": "5-(1-p-Methylbenzyl-1H-1,2,3-triazol-4-yl)-2′-deoxyuridine",
    "canonical_smiles": "Cc1ccc(Cn2cc(-c3cn([C@H]4C[C@H](O)[C@@H](CO)O4)c(=O)[nH]c3=O)nn2)cc1",
    "experiments": [
      {
        "solvent_additive": "H₂O",
        "results": "Gel",
        "detailed_conditions": "Pure H₂O, heat until clear, cool; 0.2 wt% to 3 wt%.",
        "detailed_results": "White opaque, stable hydrogel; MGC 0.6 wt %.",
        "mechanistic_explanation": "A para-methyl group maintains planar benzyl orientation, allowing efficient π stacking of the triazole–benzyl chromophores. Together with uridine-based H-bond columns, this drives densely entangled fibrous assemblies that trap water and afford a stable gel, albeit at a slightly higher concentration than the ethyl analogue."
      }
    ]
  },
  {
    "molecule_index": "17",
    "chemical_description": "5-(1-o-Ethylbenzyl-1H-1,2,3-triazol-4-yl)-2′-deoxyuridine",
    "canonical_smiles": "CCc1ccccc1Cn1cc(-c2cn([C@H]3C[C@H](O)[C@@H](CO)O3)c(=O)[nH]c2=O)nn1",
    "experiments": [
      {
        "solvent_additive": "H₂O",
        "results": "No Gel",
        "detailed_conditions": "Pure H₂O, heat–cool; 0.2 wt% to 3 wt%.",
        "detailed_results": "Unstable white opaque gel (UG) at 2 wt %.",
        "mechanistic_explanation": "The ortho-ethyl chain is bulkier than methyl, amplifying steric hindrance and disrupting π–π column formation; hydrophobic mismatch encourages phase separation rather than uniform fibre entanglement, so only a loose, short-lived gel transiently appears."
      }
    ]
  },
  {
    "molecule_index": "18",
    "chemical_description": "5-(1-p-Ethylbenzyl-1H-1,2,3-triazol-4-yl)-2′-deoxyuridine",
    "canonical_smiles": "CCc1ccc(Cn2cc(-c3cn([C@H]4C[C@H](O)[C@@H](CO)O4)c(=O)[nH]c3=O)nn2)cc1",
    "experiments": [
      {
        "solvent_additive": "H₂O",
        "results": "Gel",
        "detailed_conditions": "Pure H₂O, dissolve on heating, cool to room temperature; 0.2 wt% to 3 wt%.",
        "detailed_results": "White opaque, highly stable hydrogel; MGC 0.2 wt %; fibrous network by SEM; retains gel state under inversion and mild shaking.",
        "mechanistic_explanation": "The para-ethyl substituent adds just enough hydrophobic character to balance the highly hydrophilic deoxyuridine scaffold without introducing steric frustration. π–π stacking among benzyl-triazole rings aligns with an extensive hydrogen-bond grid between nucleobase carbonyls and sugar OH groups. This dual interaction scheme yields densely entangled fibres with large internal voids that absorb solvent, explaining the exceptionally low MGC and superior mechanical/thermal stability of this compound."
      }
    ]
  },
  {
    "molecule_index": "19",
    "chemical_description": "5-(1-p-Butylbenzyl-1H-1,2,3-triazol-4-yl)-2′-deoxyuridine",
    "canonical_smiles": "CCCCc1ccc(Cn2cc(-c3cn([C@H]4C[C@H](O)[C@@H](CO)O4)c(=O)[nH]c3=O)nn2)cc1",
    "experiments": [
      {
        "solvent_additive": "H₂O",
        "results": "Gel",
        "detailed_conditions": "Pure H₂O, heat–cool; 0.8 wt% to 3 wt%.",
        "detailed_results": "White opaque, stable hydrogel; MGC 0.8 wt %.",
        "mechanistic_explanation": "The longer para-butyl chain enhances hydrophobic aggregation and π-stacking but begins to segregate, so fibre packing remains effective yet less optimal than the ethyl analogue. The resulting network still benefits from hydrogen-bond cross-links, yielding a stable gel."
      }
    ]
  },
  {
    "molecule_index": "20",
    "chemical_description": "4-N-Octanoylgemcitabine",
    "canonical_smiles": "CCCCCCCC(=O)Nc1ccn([C@@H]2O[C@H](CO)[C@@H](O)C2(F)F)c(=O)n1",
    "experiments": [
      {
        "solvent_additive": "EtOH/H₂O",
        "results": "Gel",
        "detailed_conditions": "0.5 wt % in ethanol / water (ΦEtOH ≈ 0.05); dissolve at 60 °C, add pre-heated water, cool to rt 18 h.",
        "detailed_results": "Most robust gelator of the gemcitabine series; stands inversion, shows moderately cross-linked nanofibres (1–40 nm Ø, hundreds µm long); G′ ≫ G″ at 37 °C (tan δ ≈ 0.2–0.3).",
        "mechanistic_explanation": "The 4-amide adds a medium-length alkyl chain that supplies hydrophobic surface yet leaves the gemcitabine core fully H-bond competent. Cooperative N-amide···O=C and base-to-base hydrogen bonding align the molecules, while π-stacking between pyrimidine rings nucleates one-dimensional columns. Solvophobic collapse in the ethanol-rich mixture drives lateral association of these columns into an entangled, fibrous network; the hydrophobic tails pack inside, shielding the fibres from water and stabilising the gel."
      }
    ]
  },
  {
    "molecule_index": "21",
    "chemical_description": "4-N-Decanoyllamivudine",
    "canonical_smiles": "CCCCCCCCCC(=O)Nc1ccn([C@@H]2CS[C@H](O)O2)c(=O)n1",
    "experiments": [
      {
        "solvent_additive": "EtOH/H₂O",
        "results": "Gel",
        "detailed_conditions": "0.5 wt % in ethanol / water (ΦEtOH ≈ 0.05); 60 °C dissolution, cool to rt 18 h.",
        "detailed_results": "Most stable gelator of the lamivudine set; forms loose but continuous fibre network; withstands inversion; viscoelastic solid-like response.",
        "mechanistic_explanation": "The octanoyl chain balances the highly polar oxathiolane ring, optimising solvophobic collapse upon cooling. Amide NH and carbonyl O engage in inter-strand hydrogen bonding, while π–π stacking among the cytidine-like bases propagates columnar growth. Cross-link points arise where oxathiolane OH groups bridge adjacent fibres, giving a softer yet stable gel that survives handling."
      }
    ]
  },
  {
    "molecule_index": "22",
    "chemical_description": "5'-O-Myristoylgemcitabine",
    "canonical_smiles": "CCCCCCCCCCCCCC(=O)OC[C@H]1O[C@@H](n2ccc(N)nc2=O)C(F)(F)[C@@H]1O",
    "experiments": [
      {
        "solvent_additive": "EtOH/H₂O",
        "results": "No Gel",
        "detailed_conditions": "0.5 wt % in ethanol / water; 60 °C dissolution → cool.",
        "detailed_results": "Did not yield a self-supporting gel (solution flows on inversion).",
        "mechanistic_explanation": "The long 5′-ester chain makes the molecule too bulky for close base stacking and buries hydrogen-bond donors, so solvophobic aggregation produces amorphous clusters rather than ordered fibres, preventing gelation."
      }
    ]
  },
  {
    "molecule_index": "23",
    "chemical_description": "5'-O-Lauroylgemcitabine",
    "canonical_smiles": "CCCCCCCCCCCC(=O)OC[C@H]1O[C@@H](n2ccc(N)nc2=O)C(F)(F)[C@@H]1O",
    "experiments": [
      {
        "solvent_additive": "EtOH/H₂O",
        "results": "No Gel",
        "detailed_conditions": "0.5 wt % in ethanol/water (anti-solvent method, ΦEtOH varied), dissolve at 60 °C in EtOH then add 60 °C water, cool to r.t. 18 h, vial-inversion test",
        "detailed_results": "Did not form a stable gel under screening conditions; sample flowed on inversion",
        "mechanistic_explanation": "The long dodecanoyl chain increases hydrophobic bulk around the 5′-ester, causing steric hindrance that frustrates π-stacking and intermolecular H-bond alignment of the gemcitabine cores; molecules therefore aggregate into amorphous clusters rather than an extended fibrous network."
      }
    ]
  },
  {
    "molecule_index": "24",
    "chemical_description": "5'-O-Hexanoylgemcitabine",
    "canonical_smiles": "CCCCCC(=O)OC[C@H]1O[C@@H](n2ccc(N)nc2=O)C(F)(F)[C@@H]1O",
    "experiments": [
      {
        "solvent_additive": "EtOH/H₂O",
        "results": "No Gel",
        "detailed_conditions": "0.5 wt % in ethanol/water (anti-solvent method, ΦEtOH varied), dissolve at 60 °C in EtOH then add 60 °C water, cool to r.t. 18 h, vial-inversion test",
        "detailed_results": "No self-supporting gel observed; solution remained liquid after 18 h",
