Repository: wying001/nucleoside-gel-rag

# Nucleoside Gel RAG

Tools, precomputed results, and interactive dashboards for retrieval-augmented prediction of nucleoside gel formation.

## Contents

| Folder | Purpose | Getting started |
| --- | --- | --- |
| [Evaluation dashboard](nucleoside-gel-rag-evaluation-dashboard/) | Compare prediction accuracy and inspect model inputs and outputs | Open its `index.html` in a browser |
| [Semantic similarity dashboard](nucleoside-gel-rag-text-embedding-3-large-similarity-dashboard/) | Explore precomputed text-embedding-3-large similarity scores | Open its `index.html` in a browser |

File: overlap-summary/molecule_database.json (part 2 of 3)
[
        "mechanistic_explanation": "The short hexanoyl chain provides insufficient hydrophobic driving force for solvophobic collapse, while the 5′-ester blocks potential hydrogen-bond donors at the ribose; lacking cooperative H-bonding and π-stacking, the compound fails to organise into a percolating fibre network."
      }
    ]
  },
  {
    "molecule_index": "25",
    "chemical_description": "5'-O-Lauroylribothymidine",
    "canonical_smiles": "CCCCCCCCCCCC(=O)OC[C@H]1O[C@@H](n2cc(C)c(=O)[nH]c2=O)[C@H](O)[C@@H]1O",
    "experiments": [
      {
        "solvent_additive": "NaOH",
        "results": "No Gel",
        "detailed_conditions": "Water + 0.05 M NaOH: ≤ 0.5 % w/v.",
        "detailed_results": "In NaOH the sample remains insoluble/precipitated.",
        "mechanistic_explanation": "The dodecanoyl chain is too short to provide the hydrophobic surface needed to offset electrostatic repulsion after partial NaOH hydrolysis, so the Na⁺-bridged lamella cannot percolate in water."
      },
      {
        "solvent_additive": "Organic solvents",
        "results": "Gel",
        "detailed_conditions": "Organic: opaque organogels in CHCl₃ (1.4 % w/v) and benzene (1.3 % w/v) after heat-cool cycle.",
        "detailed_results": "In non-polar solvents forms self-supporting organogels.",
        "mechanistic_explanation": "In CHCl₃ the same chain promotes solvophobic collapse, allowing π–π stacked ribothymine columns and fatty-chain interdigitation to yield a fibrous organogel network."
      }
    ]
  },
  {
    "molecule_index": "26",
    "chemical_description": "5'-O-Myristoylribothymidine",
    "canonical_smiles": "CCCCCCCCCCCCCC(=O)OC[C@H]1O[C@@H](n2cc(C)c(=O)[nH]c2=O)[C@H](O)[C@@H]1O",
    "experiments": [
      {
        "solvent_additive": "NaOH",
        "results": "Gel",
        "detailed_conditions": "0.05 M NaOH; heat-cool.",
        "detailed_results": "Gel on cooling at CGC 0.3 % w/v (pH ≈ 12.8); stable, elastic Na⁺ hydrogel (G′≫G″) reversibly gels/flows with pH, Na⁺ sequestration or heat.",
        "mechanistic_explanation": "Partial ester hydrolysis gives anionic nucleolipid + fatty-acid salt; Na⁺ specifically bridges the deprotonated groups while C14 chains interdigitate into lamellar bilayers. π–π stacking of ribothymine bases and extensive H-bond ladders lock the lamellae into entangled fibres, producing a Na⁺-selective, thermo- and pH-reversible hydrogel."
      },
      {
        "solvent_additive": "KOH",
        "results": "No Gel",
        "detailed_conditions": "In 0.05 M KOH.",
        "detailed_results": "No hydrogel unless NaCl is added.",
        "mechanistic_explanation": "Only Na⁺ ions can effectively bridge between deprotonated nucleolipids and fatty acid salts, promoting stable gel networks."
      },
      {
        "solvent_additive": "LiOH",
        "results": "No Gel",
        "detailed_conditions": "In 0.05 M LiOH.",
        "detailed_results": "No hydrogel unless NaCl is added.",
        "mechanistic_explanation": "Only Na⁺ ions can effectively bridge between deprotonated nucleolipids and fatty acid salts, promoting stable gel networks."
      },
      {
        "solvent_additive": "Organic solvents",
        "results": "Gel",
        "detailed_conditions": "1.2 % w/v in CHCl₃, 0.9 % w/v in benzene.",
        "detailed_results": "Opaque organogels form in non-polar solvents.",
        "mechanistic_explanation": "Strong hydrophobic interactions between the myristoyl chains promote interdigitation and aggregation. Concurrent hydrogen bonding between nucleoside headgroups stabilizes the supramolecular fibers, producing a three-dimensional network that traps the solvent and forms an organogel."
      }
    ]
  },
  {
    "molecule_index": "27",
    "chemical_description": "5'-O-Palmitoylribothymidine",
    "canonical_smiles": "CCCCCCCCCCCCCCCC(=O)OC[C@H]1O[C@@H](n2cc(C)c(=O)[nH]c2=O)[C@H](O)[C@@H]1O",
    "experiments": [
      {
        "solvent_additive": "NaOH",
        "results": "Gel",
        "detailed_conditions": "0.45 % w/v in 0.05 M NaOH.",
        "detailed_results": "Forms Na⁺ hydrogel but requires higher concentration; CGC ≈ 0.45% w/v.",
        "mechanistic_explanation": "Longer palmitoyl chains strengthen hydrophobic collapse and bilayer interdigitation, stabilising thicker fibres but raising the critical concentration in water. The Na⁺-bridged, partially hydrolysed nucleolipid/fatty-acid pairs assemble into highly ordered lamellae that entangle into resilient gels."
      },
      {
        "solvent_additive": "KOH",
        "results": "No Gel",
        "detailed_conditions": "In 0.05 M KOH.",
        "detailed_results": "No hydrogel unless NaCl is added.",
        "mechanistic_explanation": "Only Na⁺ ions can effectively bridge between deprotonated nucleolipids and fatty acid salts, promoting stable gel networks."
      },
      {
        "solvent_additive": "LiOH",
        "results": "No Gel",
        "detailed_conditions": "In 0.05 M LiOH.",
        "detailed_results": "No hydrogel unless NaCl is added.",
        "mechanistic_explanation": "Only Na⁺ ions can effectively bridge between deprotonated nucleolipids and fatty acid salts, promoting stable gel networks."
      },
      {
        "solvent_additive": "Organic solvents",
        "results": "Gel",
        "detailed_conditions": "1.0 % w/v in CHCl₃, 0.8 % w/v in benzene.",
        "detailed_results": "Organogels in CHCl₃/benzene at lowest CGC.",
        "mechanistic_explanation": "The long C16 palmitoyl chain enhances hydrophobic interactions and chain interdigitation in nonpolar solvents. Together with intermolecular hydrogen bonding between ribothymidine headgroups, these interactions drive the formation of fibrous supramolecular assemblies that immobilize the solvent to form an organogel."
      }
    ]
  },
  {
    "molecule_index": "28",
    "chemical_description": "5'-O-Lauroyluridine",
    "canonical_smiles": "CCCCCCCCCCCC(=O)OC[C@H]1O[C@@H](n2ccc(=O)[nH]c2=O)[C@H](O)[C@@H]1O",
    "experiments": [
      {
        "solvent_additive": "NaOH",
        "results": "No Gel",
        "detailed_conditions": "Water + 0.05 M NaOH.",
        "detailed_results": "No hydrogel up to 0.5 % w/v.",
        "mechanistic_explanation": "Short C12 chain and smaller uracil base limit hydrophobic and π-stacking forces in water even after Na⁺ coordination."
      },
      {
        "solvent_additive": "Organic solvents",
        "results": "Gel",
        "detailed_conditions": "1.4 % w/v in CHCl₃, 0.8 % w/v in benzene.",
        "detailed_results": "Gives opaque organogels in CHCl₃/benzene.",
        "mechanistic_explanation": "In apolar media solvophobic forces suffice to drive fibrous lamellar assembly."
      }
    ]
  },
  {
    "molecule_index": "29",
    "chemical_description": "5'-O-Myristoyluridine",
    "canonical_smiles": "CCCCCCCCCCCCCC(=O)OC[C@H]1O[C@@H](n2ccc(=O)[nH]c2=O)[C@H](O)[C@@H]1O",
    "experiments": [
      {
        "solvent_additive": "NaOH",
        "results": "Gel",
        "detailed_conditions": "0.05 M NaOH.",
        "detailed_results": "CGC 0.3 % w/v; reversible with pH/Na⁺.",
        "mechanistic_explanation": "NaOH hydrolysis generates uridine carboxylate/fatty-acid salt pairs. Na⁺ bridges the anionic layers, while C14 chains interdigitate; uracil–uracil H-bonding and modest π-stacking create lamellar fibres that entangle, giving an elastic hydrogel albeit with slightly lower modulus than ribothymidine analogues."
      },
      {
        "solvent_additive": "Organic solvents",
        "results": "Gel",
        "detailed_conditions": "1.2 % w/v in CHCl₃.",
        "detailed_results": "Limited organogelation (no gel in benzene).",
        "mechanistic_explanation": "In apolar media solvophobic forces suffice to drive fibrous lamellar assembly."
      }
    ]
  },
  {
    "molecule_index": "30",
    "chemical_description": "5'-O-Palmitoyluridine",
    "canonical_smiles": "CCCCCCCCCCCCCCCC(=O)OC[C@H]1O[C@@H](n2ccc(=O)[nH]c2=O)[C@H](O)[C@@H]1O",
    "experiments": [
      {
        "solvent_additive": "NaOH",
        "results": "Gel",
        "detailed_conditions": "0.05 M NaOH.",
        "detailed_results": "Forms stable Na⁺ hydrogel at 0.5 % w/v CGC; gives organogel in CHCl₃ only.",
        "mechanistic_explanation": "Long C16 chains enhance hydrophobic interactions, but increased steric bulk necessitates higher concentration to reach percolation. Once formed, Na⁺-stabilised lamellar fibres cross-link via uracil H-bonds and alkyl interdigitation."
      },
      {
        "solvent_additive": "Organic solvents",
        "results": "Gel",
        "detailed_conditions": "0.9 % w/v in CHCl₃.",
        "detailed_results": "Limited organogelation (no gel in benzene).",
        "mechanistic_explanation": "In apolar media solvophobic forces suffice to drive fibrous lamellar assembly."
      }
    ]
  },
  {
    "molecule_index": "31",
    "chemical_description": "A C–C linked benzyl azide ‘click’ conjugate of 8-aza-7-deaza-2′-deoxyadenosine",
    "canonical_smiles": "Nc1ncnc2c1c(-c1cn(Cc3ccccc3)nn1)nn2[C@H]1C[C@H](O)[C@@H](CO)O1",
    "experiments": [
      {
        "solvent_additive": "H₂O",
        "results": "Gel",
        "detailed_conditions": "Water; heat to a clear solution then cool to rt; tested 3 → 11 mg mL⁻¹.",
        "detailed_results": "Robust, self-supporting hydrogel that passes tube-inversion; MGC ≈ 0.3 wt % (3 mg mL⁻¹); stability increases with concentration; remains intact on standing and through heating/cooling cycles; gel stable from pH 4 to 10.",
        "mechanistic_explanation": "The C–C-linked triazole lies coplanar with the benzyl ring, allowing efficient π–π stacking of nucleobase–triazole–benzyl blocks. One NH₂ proton hydrogen-bonds to a triazole N, giving an internal seven-membered ring that pre-organises the molecule. Stacked columns cross-link through sugar-rim H-bond ladders, producing a densely entangled fibre network that endows high mechanical and pH stability to the gel."
      }
    ]
  },
  {
    "molecule_index": "32",
    "chemical_description": "The isomeric regio-conjugate of 8-aza-7-deaza-2′-deoxyadenosine, a C–N connectivity between the nucleobase and the triazole moiety",
    "canonical_smiles": "Nc1ncnc2c1c(-n1cc(Cc3ccccc3)nn1)nn2[C@H]1C[C@H](O)[C@@H](CO)O1",
    "experiments": [
      {
        "solvent_additive": "H₂O",
        "results": "No Gel",
        "detailed_conditions": "Water; 0.1–0.2 wt%; heat–cool.",
        "detailed_results": "Unstable at 0.1–0.2 wt%; increasing concentration provides little improvement in stability.",
        "mechanistic_explanation": "Switching to a C–N linkage twists the triazole, weakening π overlap and lengthening the H-bond between NH₂ and triazole N. The poorer stacking and diluted H-bond network yield fibres that do not percolate into a durable gel."
      }
    ]
  },
  {
    "molecule_index": "33",
    "chemical_description": "A benzyl azide conjugate with a long linker arm attached to 8-aza-7-deaza-2′-deoxyadenosine",
    "canonical_smiles": "Nc1ncnc2c1c(C#CCCCCc1cn(Cc3ccccc3)nn1)nn2[C@H]1C[C@H](O)[C@@H](CO)O1",
    "experiments": [
      {
        "solvent_additive": "H₂O",
        "results": "No Gel",
        "detailed_conditions": "Water; 0.1–0.5 wt%; heat–cool.",
        "detailed_results": "Remains a clear solution—no gelation observed.",
        "mechanistic_explanation": "The extended alkyne-benzyl linker renders the molecule overly hydrophobic and too flexible, upsetting the hydrophilic–hydrophobic balance required for cooperative π-stacking and H-bonding; self-assembly stalls at dispersed monomers."
      }
    ]
  },
  {
    "molecule_index": "34",
    "chemical_description": "A benzyl azide conjugate with a branched side chain attached to 8-aza-7-deaza-2′-deoxyadenosine",
    "canonical_smiles": "Nc1ncnc2c1c(C#CCN(Cc1cn(Cc3ccccc3)nn1)Cc1cn(Cc3ccccc3)nn1)nn2[C@H]1C[C@H](O)[C@@H](CO)O1",
    "experiments": [
      {
        "solvent_additive": "H₂O",
        "results": "No Gel",
        "detailed_conditions": "Water; 0.1–0.3 wt%; heat–cool.",
        "detailed_results": "Does not give a self-supporting gel; instead forms a sparse fibre network.",
        "mechanistic_explanation": "Branched side arms introduce steric bulk that frustrates parallel stacking. Molecules first dissolve, then slowly nucleate one-dimensional fibres that remain too thin and too few to lock solvent, so a true gel never forms."
      }
    ]
  },
  {
    "molecule_index": "35",
    "chemical_description": "A 7-deazaadenine click conjugate with a pyrrolo[2,3-d]pyrimidine moiety, having one less nitrogen atom in the nucleobase structure",
    "canonical_smiles": "Nc1ncnc2c1c(-c1cn(Cc3ccccc3)nn1)cn2[C@H]1C[C@H](O)[C@@H](CO)O1",
    "experiments": [
      {
        "solvent_additive": "H₂O",
        "results": "No Gel",
        "detailed_conditions": "Water; various concentrations with standard heat–cool treatment.",
        "detailed_results": "Always remains a clear solution—no gel.",
        "mechanistic_explanation": "Removal of N7 lowers amino-group acidity and shortens the H-bond array; the more hydrophobic 7-deaza core stacks poorly in water, so supramolecular fibres never nucleate."
      }
    ]
  },
  {
    "molecule_index": "36",
    "chemical_description": "8-Methoxy-2′,3′,5′-tri-O-acetylguanosine (8OMeTAcG)",
    "canonical_smiles": "COc1nc2c(=O)[nH]c(N)nc2n1[C@@H]1O[C@H](COC(C)=O)[C@@H](OC(C)=O)[C@H]1OC(C)=O",
    "experiments": [
      {
        "solvent_additive": "NaCl",
        "results": "Gel",
        "detailed_conditions": "0.5 wt % in 100–400 mM NaCl (or 2 wt % in DMEM); room-temperature gelation; injectable through 16-gauge needle.",
        "detailed_results": "Transparent→opaque Na⁺ hydrogels stable for months; strong shear-recovery and tunable modulus (via TAcG co-gels).",
        "mechanistic_explanation": "8-OMe shifts guanosine to ≈70 % syn, favouring Na⁺-templated helical fibers instead of G-quartets. Ribose acetates cap G-stacks and enforce helical growth; Na⁺ contracts the helix, producing dense fibrous bundles that entangle into a tough, long-lived network."
      },
      {
        "solvent_additive": "KCl",
        "results": "No Gel",
        "detailed_conditions": "0.5 wt % in 100–400 mM KCl.",
        "detailed_results": "Only fragile chunks.",
        "mechanistic_explanation": "Do not effectively template helical assemblies with 8OMeTAcG, resulting in weaker, sheet-like structures and poor gel stability."
      },
      {
        "solvent_additive": "NaCl + TAcG",
        "results": "Gel",
        "detailed_conditions": "NaCl (≈100 mM); 8OMeTAcG mixed with TAcG to tune modulus/yield stress at fixed total gelator (~2 wt%).",
        "detailed_results": "Co-gelation.",
        "mechanistic_explanation": "Incorporation of non-gelating TAcG disrupts the stability of the helical fibers, allowing mechanical properties to be finely tuned without significantly altering the fibrous morphology."
      }
    ]
  },
  {
    "molecule_index": "37",
    "chemical_description": "8-Methoxyguanosine (8OMeG)",
    "canonical_smiles": "COc1nc2c(=O)[nH]c(N)nc2n1[C@@H]1O[C@H](CO)[C@@H](O)[C@H]1O",
    "experiments": [
      {
        "solvent_additive": "KCl + NaCl",
        "results": "No Gel",
        "detailed_conditions": "5 mM KCl + 100 mM NaCl; 0.5–2 wt %; heat-cool protocol.",
        "detailed_results": "It falls under the physiologically relevant salt concentration condition.",
        "mechanistic_explanation": "Methoxy substitution biases 8OMeG toward a helical syn conformation, but the unprotected ribose leaves the helix less rigid than 8OMeTAcG."
      },
      {
        "solvent_additive": "KCl",
        "results": "Gel",
        "detailed_conditions": "5 mM KCl / 354 mM KCl; 0.5–2 wt %; heat-cool protocol.",
        "detailed_results": "Stable gel only at 354 mM KCl.",
        "mechanistic_explanation": "Methoxy substitution biases 8OMeG toward a helical syn conformation, but the unprotected ribose leaves the helix less rigid than 8OMeTAcG; fibres therefore crystallise unless high K⁺ screens charges and slows nucleation."
      }
    ]
  },
  {
    "molecule_index": "38",
    "chemical_description": "8-Bromoguanosine (8BrG)",
    "canonical_smiles": "Nc1nc2c(nc(Br)n2[C@@H]2O[C@H](CO)[C@@H](O)[C@H]2O)c(=O)[nH]1",
    "experiments": [
      {
        "solvent_additive": "KCl + NaCl",
        "results": "No Gel",
        "detailed_conditions": "5 mM KCl + 100 mM NaCl; 20 mg mL⁻¹; cool from 100 °C.",
        "detailed_results": "Crystallises or precipitates on cooling; no gel observed.",
        "mechanistic_explanation": "≈90 % syn population and poor solubility drive rapid crystallisation instead of controlled helical assembly, so no percolating network forms."
      },
      {
        "solvent_additive": "KCl",
        "results": "No Gel",
        "detailed_conditions": "354 mM KCl; 20 mg mL⁻¹; cool from 100 °C.",
        "detailed_results": "Crystallises or precipitates on cooling; no gel observed.",
        "mechanistic_explanation": "≈90 % syn population and poor solubility drive rapid crystallisation instead of controlled helical assembly, so no percolating network forms."
      }
    ]
  },
  {
    "molecule_index": "39",
    "chemical_description": "2′,3′,5′-tri-O-acetylguanosine (TAcG)",
    "canonical_smiles": "CC(=O)OC[C@H]1O[C@@H](n2cnc3c(=O)[nH]c(N)nc32)[C@H](OC(C)=O)[C@@H]1OC(C)=O",
    "experiments": [
      {
        "solvent_additive": "NaCl",
        "results": "No Gel",
        "detailed_conditions": "100 mM NaCl, up to 2 wt %.",
        "detailed_results": "Does not gel by itself.",
        "mechanistic_explanation": "Bulky acetate groups act as G-stack terminators."
      },
      {
        "solvent_additive": "KCl",
        "results": "No Gel",
        "detailed_conditions": "Studied alone (≤ 2 wt %); heat-to-100 °C then cool protocol.",
        "detailed_results": "TAcG alone is a nongelator. In G/TAcG mixtures (40–60 % TAcG) the hydrogels stay transparent and crystalline-free > 1 year, with storage modulus and yield stress decreasing as TAcG fraction rises.",
        "mechanistic_explanation": "Acetyl groups sterically cap guanosine stacks and introduce hydrophobic cross-links. When co-assembled with G, TAcG disrupts the regular G₄ stacking that drives crystallisation, yielding shorter but thicker fibres. Hydrophobic acetyl contacts act as additional, temperature-resistant cross-links, raising gel-to-sol transition temperature (~63 °C for 50 / 50 mix) and preventing crystal growth. Increasing TAcG therefore tunes mechanical softness while dramatically extending gel lifetime."
      }
    ]
  },
  {
    "molecule_index": "40",
    "chemical_description": "Guanosine-5′-Hydrazide",
    "canonical_smiles": "NNC(=O)[C@H]1O[C@@H](n2cnc3c(=O)[nH]c(N)nc32)[C@H](O)[C@@H]1O",
    "experiments": [
      {
        "solvent_additive": "KCl",
        "results": "Gel",
        "detailed_conditions": "Dissolved at 60–90 °C in 0.5 M acetate buffer (pH 6.0) containing 15–90 mM K⁺, then cooled to room temperature.",
        "detailed_results": "Gelation observed at 10–50 mM. K⁺ is the most effective ion (Tgel ≈ 33 °C at 10 mM, rising to 65 °C at 50 mM; plateaus at KCl ≥ 45 mM). No gel at pH ≥ 8.0; free-standing, transparent hydrogel that withstands vial-inversion for several days; thermoreversible (melts on heating, reforms on cooling); fibres several µm long seen by TEM.",
        "mechanistic_explanation": "Self-associates through Hoogsteen hydrogen-bonding into G-quartets that stack into K⁺-bridged columns; the hydrazide substituent stabilises the quartet edges and increases π-stacking efficiency, yielding thicker, entangled nanofibrils.  Potassium, being size-matched to the G₄ cavity, maximally stabilises the columnar array."
      },
      {
        "solvent_additive": "NaCl",
        "results": "Gel",
        "detailed_conditions": "Acetate buffer (pH 6.0) + Na⁺.",
        "detailed_results": "Gels form with lower efficiency vs K⁺; thermoreversible.",
        "mechanistic_explanation": "Na⁺ can stabilize G-quartet assemblies formed by guanosine hydrazide through coordination within the central channel of stacked G-quartets, enabling supramolecular fiber formation. However, Na⁺ fits less optimally than K⁺ in the G-quartet cavity, resulting in weaker stabilization of the stacked structures and therefore lower gelation efficiency."
      },
      {
        "solvent_additive": "NH₄Cl",
        "results": "Gel",
        "detailed_conditions": "Acetate buffer (pH 6.0) + NH₄⁺.",
        "detailed_results": "Gels form with lower efficiency vs K⁺; thermoreversible.",
        "mechanistic_explanation": "NH₄⁺ ions, having an ionic radius similar to K⁺, can template the formation of G-quartets which stack into columns, inducing gelation, though less efficiently than K⁺."
      },
      {
        "solvent_additive": "Me₄NCl",
        "results": "Gel",
        "detailed_conditions": "Acetate buffer (pH 6.0) + Me₄N⁺.",
        "detailed_results": "Gels form but with the lowest efficiency among the tested cations (Sequence: K⁺ > Me₄N⁺ > NH₄⁺ > Na⁺); thermoreversible.",
        "mechanistic_explanation": "Despite its larger size, Me₄N⁺ still induces G-quartet formation and stacking leading to gelation, demonstrating that cation templating is not strictly limited to ions fitting perfectly within the quartet center, although efficiency varies significantly with cation nature."
      },
      {
        "solvent_additive": "Borate buffer",
        "results": "No Gel",
        "detailed_conditions": "Borate buffer (pH 8.0~9.0).",
        "detailed_results": "No gelation observed at higher pH.",
        "mechanistic_explanation": "Gelation relies on hydrogen-bond-driven G-quartet formation and supramolecular stacking. At higher pH, changes in protonation states and buffer environment disrupt the intermolecular hydrogen bonding and supramolecular organization required for stable G-quartet stacking, preventing formation of the fibrous network necessary for hydrogel formation."
      },
      {
        "solvent_additive": "KCl",
        "results": "Gel",
        "detailed_conditions": "2 wt % in water with stoichiometric KCl; heat to dissolve, cool to room temperature.",
        "detailed_results": "Forms a transparent hydrogel similar in stability to HG but absorbs anionic dyes more slowly due to a denser network.",
        "mechanistic_explanation": "The hydrazido substituent supports G₄·K⁺ stacking while introducing extra H-bond donors, creating a tightly cross-linked 3-D mesh. High network density enhances mechanical robustness but slows molecular diffusion into the gel interior."
      }
    ]
  },
  {
    "molecule_index": "41",
    "chemical_description": "5′-Hydrazino-guanosine",
    "canonical_smiles": "NNC[C@H]1O[C@@H](n2cnc3c(=O)[nH]c(N)nc32)[C@H](O)[C@@H]1O",
    "experiments": [
      {
        "solvent_additive": "KCl",
        "results": "Gel",
        "detailed_conditions": "2 wt % in water; 0.25~2.0 equiv KCl; heat–cool cycle.",
        "detailed_results": "Highly transparent, self-standing hydrogel at 0.25 equiv KCl; becomes stiffer and hazy as KCl rises; gel remains stable for weeks and is thermoreversible.",
        "mechanistic_explanation": "The 5′-hydrazino group boosts solubility and donates hydrogen bonds, enabling stable G₄·K⁺ columns that laterally associate via hydrazide H-bonding. Dense, entangled nanofibrils give a tough, long-lived gel whose modulus and opacity tune with KCl concentration."
      }
    ]
  },
  {
    "molecule_index": "42",
    "chemical_description": "5′-Amino-guanosine (NH₂G)",
    "canonical_smiles": "NC[C@H]1O[C@@H](n2cnc3c(=O)[nH]c(N)nc32)[C@H](O)[C@@H]1O",
    "experiments": [
      {
        "solvent_additive": "KCl",
        "results": "No Gel",
        "detailed_conditions": "2 wt % NH₂G in water with 0.5 equiv KCl; heat–cool.",
        "detailed_results": "Does not gel; precipitates upon cooling.",
        "mechanistic_explanation": "Low aqueous solubility (< 2 mM) prevents accumulation of monomers at concentrations needed for stable G₄·K⁺ assembly; instead, poorly soluble aggregates precipitate, precluding network formation."
      }
    ]
  },
  {
    "molecule_index": "43",
    "chemical_description": "5′-Hydroxylamino-guanosine (NHOH-G)",
    "canonical_smiles": "Nc1nc2c(ncn2[C@@H]2O[C@H](CNO)[C@@H](O)[C@H]2O)c(=O)[nH]1",
    "experiments": [
      {
        "solvent_additive": "KCl",
        "results": "No Gel",
        "detailed_conditions": "2 wt % NHOH-G in water with 0.5 equiv KCl; heat–cool.",
        "detailed_results": "Fails to form a gel; precipitates on cooling.",
        "mechanistic_explanation": "Hydroxylamino substitution does not improve solubility sufficiently; inadequate monomer availability leads to precipitation rather than ordered G₄ assembly and fibre entanglement."
      }
    ]
  },
  {
    "molecule_index": "44",
    "chemical_description": "Guanosine-5′-monophosphate (GMP)",
    "canonical_smiles": "Nc1nc2c(ncn2[C@@H]2O[C@H](COP(=O)(O)O)[C@@H](O)[C@H]2O)c(=O)[nH]1",
    "experiments": [
      {
        "solvent_additive": "KCl",
        "results": "No Gel",
        "detailed_conditions": "2 wt % GMP in water with 0.5 equiv KCl; heat–cool.",
        "detailed_results": "Remains a clear solution; no hydrogel or precipitation.",
        "mechanistic_explanation": "The phosphate group renders GMP highly soluble, so π-stacking interactions are too weak relative to solvation to drive G₄ fibre formation; high solubility therefore prevents the development of a percolating network."
      }
    ]
  },
  {
    "molecule_index": "45",
    "chemical_description": "A 9-octyl-9H-carbazole group attached to the 5-position of uridine",
    "canonical_smiles": "CCCCCCCCn1c2ccccc2c2cc(-c3cn([C@@H]4O[C@H](CO)[C@@H](O)[C@H]4O)c(=O)[nH]c3=O)ccc21",
    "experiments": [
      {
        "solvent_additive": "Organic solvents",
        "results": "No Gel",
        "detailed_conditions": "DMSO.",
        "detailed_results": "True solution after cooling; no gel obtained.",
        "mechanistic_explanation": "The octyl tail supplies only weak van der Waals attraction, so the carbazole-uridine molecules cannot overcome solvation to form extended π-stacked columns. Although the uridine base and sugar offer hydrogen-bonding sites, the hydrophobic driving force is insufficient, preventing the nucleation of fibrous networks required for gelation."
      },
      {
        "solvent_additive": "Organic solvents",
        "results": "No Gel",
        "detailed_conditions": "Toluene / petroleum ether (1:1 v/v).",
        "detailed_results": "Heated then cooled; no gel obtained.",
        "mechanistic_explanation": "Alkyl chain too short to generate strong hydrophobic/van der Waals interactions for gel network formation."
      },
      {
        "solvent_additive": "Organic solvents",
        "results": "No Gel",
        "detailed_conditions": "Toluene / petroleum ether (1:2 v/v).",
        "detailed_results": "Heated then cooled; no gel obtained.",
        "mechanistic_explanation": "Weak hydrophobic interactions due to short octyl chain prevent stable self-assembled network formation."
      }
    ]
  },
  {
    "molecule_index": "46",
    "chemical_description": "A 9-dodecyl-9H-carbazole group attached to the 5-position of uridine",
    "canonical_smiles": "CCCCCCCCCCCCn1c2ccccc2c2cc(-c3cn([C@@H]4O[C@H](CO)[C@@H](O)[C@H]4O)c(=O)[nH]c3=O)ccc21",
    "experiments": [
      {
        "solvent_additive": "Organic solvents",
        "results": "Gel",
        "detailed_conditions": "Toluene / petroleum ether (1:1 v/v); heated then cooled.",
        "detailed_results": "Gelates at 12.5 mg mL⁻¹; transparent, blue-fluorescent organogels with rod-like fibres (Ø ≈ 200–300 nm, L ≈ 2 µm). Good thermal stability; fluorescence intensifies on cooling.",
        "mechanistic_explanation": "The dodecyl chain provides sufficient hydrophobic surface to drive close packing of the carbazole planes. π–π stacking of carbazole rings aligns the uridine bases, which cross-link laterally through N–H···O=C hydrogen bonds. Ultrasound seeds nuclei, accelerating column growth; entangled columns generate a three-dimensional fibre network whose density and van der Waals cohesion give a stable, fluorescent gel."
      },
      {
        "solvent_additive": "Organic solvents",
        "results": "Gel",
        "detailed_conditions": "Toluene / petroleum ether (1:2 v/v); heated then cooled.",
        "detailed_results": "Gelates at 16.7 mg mL⁻¹; transparent, blue-fluorescent organogels with rod-like fibres (Ø ≈ 200–300 nm, L ≈ 2 µm). Good thermal stability; fluorescence intensifies on cooling.",
        "mechanistic_explanation": "Hydrophobic interactions from the C12 chain and hydrogen bonding from uridine drive supramolecular assembly; higher toluene proportion improves solubility and leads to thinner nanofiber networks."
      }
    ]
  },
  {
    "molecule_index": "47",
    "chemical_description": "A 9-hexadecyl-9H-carbazole group attached to the 5-position of uridine",
    "canonical_smiles": "CCCCCCCCCCCCCCCCn1c2ccccc2c2cc(-c3cn([C@@H]4O[C@H](CO)[C@@H](O)[C@H]4O)c(=O)[nH]c3=O)ccc21",
    "experiments": [
      {
        "solvent_additive": "Organic solvents",
        "results": "Gel",
        "detailed_conditions": "Toluene / petroleum ether (1:1 v/v); heated then cooled.",
        "detailed_results": "Gelates at 7.2 mg mL⁻¹; transparent, blue-fluorescent gels with nanofibres; mechanically stronger than UC12. Gel is reversibly destroyed by F⁻, with simultaneous fluorescence quenching.",
        "mechanistic_explanation": "The hexadecyl tail strengthens van der Waals interactions, promoting tighter stacking and thicker fibre bundles, so a stable network forms at lower CGC. Uridine-based hydrogen bonds lock adjacent stacks into lamellar fibres, while the long alkyl chains interdigitate, yielding a robust organogel. Fluoride ions deprotonate the carbazole N–H, weakening both hydrogen bonding and π-stacking; the fibre network disassembles and fluorescence drops, demonstrating a stimulus-responsive gel–sol transition."
      },
      {
        "solvent_additive": "Organic solvents",
        "results": "Gel",
        "detailed_conditions": "Toluene / petroleum ether (1:2 v/v); heated then cooled.",
        "detailed_results": "Gelates at 8.8 mg mL⁻¹; transparent, blue-fluorescent gels with nanofibres; mechanically stronger than UC12. Gel is reversibly destroyed by F⁻, with simultaneous fluorescence quenching.",
        "mechanistic_explanation": "Strong hydrophobic interactions from the C16 chain and hydrogen bonding promote supramolecular fiber formation; increased toluene fraction favors thinner fibers and interconnected network."
      }
    ]
  },
  {
    "molecule_index": "48",
    "chemical_description": "Cytidine (C)",
    "canonical_smiles": "Nc1ccn([C@@H]2O[C@H](CO)[C@@H](O)[C@H]2O)c(=O)n1",
    "experiments": [
      {
        "solvent_additive": "B(OH)₃ + AgNO₃",
        "results": "Gel",
        "detailed_conditions": "50 mM C + 25 mM B(OH)₃ + 25 mM AgNO₃ in water (basic, KB(OH)₄ present); room-temperature self-assembly.",
        "detailed_results": "Transparent, self-supporting hydrogel (G′ up to 10⁴ Pa) that remains intact and photostable for > 1 year; thixotropic and printable; Ag⁺ confers broad-spectrum antibacterial activity.",
        "mechanistic_explanation": "Gelation arises from two orthogonal interactions: (i) dynamic borate-diester cross-links between cis-2′,3′-diol groups on the ribose (C–B–C) provide covalent junctions, and (ii) Ag⁺-mediated C·Ag⁺·C base pairs stack into one-dimensional columns. Hydrogen bonding and electrostatic forces bundle these columns into entangled nanofibres, giving a robust, stimuli-responsive network whose stability and antibacterial function depend critically on Ag⁺ coordination."
      },
      {
        "solvent_additive": "B(OH)₃ + other ions",
        "results": "No Gel",
        "detailed_conditions": "50 mM C + 25 mM B(OH)₃ + 25 mM K⁺/Cu²⁺/Hg²⁺/Zn²⁺ or Mg²⁺; room-temperature self-assembly.",
        "detailed_results": "No gelation observed under otherwise identical conditions.",
        "mechanistic_explanation": "Only Ag⁺ ions among the tested metal cations (K⁺, Cu²⁺, Hg²⁺, Zn²⁺, Mg²⁺) effectively promoted gelation, highlighting the unique role of Ag⁺ in stabilizing the necessary supramolecular interactions."
      }
    ]
  },
  {
    "molecule_index": "49",
    "chemical_description": "Arabino-cytidine (arabinoC)",
    "canonical_smiles": "Nc1ccn([C@@H]2O[C@H](CO)[C@@H](O)[C@@H]2O)c(=O)n1",
    "experiments": [
      {
        "solvent_additive": "B(OH)₃ + AgNO₃",
        "results": "No Gel",
        "detailed_conditions": "50 mM nucleoside, 25 mM B(OH)₃, 25 mM AgNO₃, pH basic, room temperature.",
        "detailed_results": "Remains a free-flowing solution—no hydrogel formed.",
        "mechanistic_explanation": "The trans-2′,3′-diol prevents borate-diester formation, so covalent C–B–C cross-links cannot develop.  Without this scaffold the Ag⁺-paired bases fail to organise into a percolating fibre network, eliminating macroscopic gelation."
      }
    ]
  },
  {
    "molecule_index": "50",
    "chemical_description": "2′,3′-Dideoxy-cytidine (ddC)",
    "canonical_smiles": "Nc1ccn([C@H]2CC[C@@H](CO)O2)c(=O)n1",
    "experiments": [
      {
        "solvent_additive": "B(OH)₃ + AgNO₃",
        "results": "No Gel",
        "detailed_conditions": "50 mM C + 25 mM B(OH)₃ + 25 mM AgNO₃ in water (basic, KB(OH)₄ present); room-temperature self-assembly.",
        "detailed_results": "Solution stays liquid—no hydrogel observed.",
        "mechanistic_explanation": "Removal of both 2′ and 3′ hydroxyl groups abolishes vicinal diols, so borate cross-linking is impossible; lacking covalent junctions the Ag⁺-mediated dimers cannot assemble beyond small aggregates."
      }
    ]
  },
  {
    "molecule_index": "51",
    "chemical_description": "Inosine",
    "canonical_smiles": "O=c1[nH]cnc2c1ncn2[C@@H]1O[C@H](CO)[C@@H](O)[C@H]1O",
    "experiments": [
      {
        "solvent_additive": "KB(OH)₄",
        "results": "No Gel",
        "detailed_conditions": "36 mM inosine + 18 mM KB(OH)₄.",
        "detailed_results": "Non-viscous solution; no gel.",
        "mechanistic_explanation": "Although inosine can form borate esters, the absence of the guanine NH₂ group weakens hydrogen bonding within prospective G₄ quartets, so the assemblies cannot grow into stabilised fibres."
      }
    ]
  },
  {
    "molecule_index": "52",
    "chemical_description": "5′-Deoxy-5′-Iodoguanosine",
    "canonical_smiles": "Nc1nc2c(ncn2[C@@H]2O[C@H](CI)[C@@H](O)[C@H]2O)c(=O)[nH]1",
    "experiments": [
      {
        "solvent_additive": "KB(OH)₄",
        "results": "Gel",
        "detailed_conditions": "2 equivalents of KB(OH)₄; heat to 90°C and then cool at room temperature.",
        "detailed_results": "When cooled immediately, a transparent, self-supporting hydrogel formed (G' ~700 Pa for 72 mM gel) that appeared stable for weeks at rt. When kept at 90°C for 15 min before cooling, a viscous solution was obtained instead of a gel.",
        "mechanistic_explanation": "The 2',3'-diol of 5'-IG reacts with borate from KB(OH)₄ to form anionic guanosine-borate (GB) diesters. These esters self-assemble via hydrogen bonds and π-π stacking to form G4-wires, which entangle into a hydrogel network. However, 5'-IG can undergo an intramolecular cyclization where N3 displaces the 5'-iodide leaving group, forming 5'-deoxy-N3,5'-cycloguanosine (5'-cG). This cyclization is facilitated by a syn conformation of the nucleoside and deprotonation of N1H (pKa ~9) at the gel pH (~8.6). The resulting 5'-cG lacks an N1-H hydrogen bond donor, making its hydrogen bonding pattern incompatible with stable G4-quartet formation. Its in situ formation thus disrupts the gel network, leading to 'self-destruction."
      }
    ]
  },
  {
    "molecule_index": "53",
    "chemical_description": "N₄-tetradecanoyl-2'-deoxycytidine",
    "canonical_smiles": "CCCCCCCCCCCCCC(=O)Nc1ccn([C@H]2C[C@H](O)[C@@H](CO)O2)c(=O)n1",
    "experiments": [
      {
        "solvent_additive": "H₂O",
        "results": "No Gel",
        "detailed_conditions": "Pure water.",
        "detailed_results": "No gelation",
        "mechanistic_explanation": "Gelation requires both the presence of an acyl chain and amide functionality enabling intermolecular hydrogen bonding; however, in the absence of a suitable solvent system, self-assembly is not sufficiently promoted."
      },
      {
        "solvent_additive": "EtOH/H₂O",
        "results": "Gel",
        "detailed_conditions": "Prepared from binary mixtures of ethanol and water at solvent volume fractions from 0.05 to 0.50 with a final compound concentration of 0.5% (w/v).",
        "detailed_results": "Indicated moderate gelation, but gels were less visually stable at lower solvent volume fractions compared to shorter-chain derivatives.",
        "mechanistic_explanation": "Possesses only 2 hydroxyl groups (at the 3' and 5' positions). Combined with the long C14 acyl chain, this results in high lipophilicity (clog P 4.61), limiting optimal gelation at lower organic solvent fractions."
      }
    ]
  },
  {
    "molecule_index": "54",
    "chemical_description": "N₄-dodecanoyl-2'-deoxycytidine",
    "canonical_smiles": "CCCCCCCCCCCC(=O)Nc1ccn([C@H]2C[C@H](O)[C@@H](CO)O2)c(=O)n1",
    "experiments": [
      {
        "solvent_additive": "H₂O",
        "results": "No Gel",
        "detailed_conditions": "Pure water.",
        "detailed_results": "No gelation",
        "mechanistic_explanation": "Self-assembly is solubility-driven and depends on a balance of hydrophobicity and hydrogen bonding, which is not achieved under these conditions."
      },
      {
        "solvent_additive": "EtOH/H₂O",
        "results": "Gel",
        "detailed_conditions": "Prepared from binary mixtures of ethanol and water at solvent volume fractions from 0.05 to 0.50 with a final compound concentration of 0.5% (w/v).",
        "detailed_results": "Indicated moderate gelation, demonstrating increased visual stability at lower solvent fractions compared to dideoxycytidine variants.",
        "mechanistic_explanation": "Decreasing the acyl chain length from C14 to C12 decreases lipophilicity (clog P 3.55). The presence of 2 hydroxyl groups on the sugar provides a better balance for the solubility-driven self-assembly process than variants with only 1 hydroxyl group."
      }
    ]
  },
  {
    "molecule_index": "55",
    "chemical_description": "N₄-decanoyl-2'-deoxycytidine",
    "canonical_smiles": "CCCCCCCCCC(=O)Nc1ccn([C@H]2C[C@H](O)[C@@H](CO)O2)c(=O)n1",
    "experiments": [
      {
        "solvent_additive": "H₂O",
        "results": "No Gel",
        "detailed_conditions": "Pure water.",
        "detailed_results": "No gelation",
        "mechanistic_explanation": "Reduced acyl chain length decreases lipophilicity and impacts the solubility-driven self-assembly process."
      },
      {
        "solvent_additive": "EtOH/H₂O",
        "results": "Gel",
        "detailed_conditions": "Prepared from binary mixtures of ethanol and water at solvent volume fractions from 0.05 to 0.50 with a final compound concentration of 0.5% (w/v).",
        "detailed_results": "Indicated moderate gelation, demonstrating increased visual stability at lower solvent fractions compared to dideoxycytidine variants.",
        "mechanistic_explanation": "Shortening the acyl chain to C10 lowers the partition coefficient (clog P 2.49), improving water solubility and promoting gelation driven by the 2 remaining hydroxyl groups on the ribose ring."
      }
    ]
  },
  {
    "molecule_index": "56",
    "chemical_description": "N₄-octanoyl-2'-deoxycytidine",
