Repository: wying001/nucleoside-gel-rag

# Nucleoside Gel RAG

Tools, precomputed results, and interactive dashboards for retrieval-augmented prediction of nucleoside gel formation.

## Contents

| Folder | Purpose | Getting started |
| --- | --- | --- |
| [Evaluation dashboard](nucleoside-gel-rag-evaluation-dashboard/) | Compare prediction accuracy and inspect model inputs and outputs | Open its `index.html` in a browser |
| [Semantic similarity dashboard](nucleoside-gel-rag-text-embedding-3-large-similarity-dashboard/) | Explore precomputed text-embedding-3-large similarity scores | Open its `index.html` in a browser |

File: overlap-summary/molecule_database.json (part 3 of 3)
[
    "canonical_smiles": "CCCCCCCC(=O)Nc1ccn([C@H]2C[C@H](O)[C@@H](CO)O2)c(=O)n1",
    "experiments": [
      {
        "solvent_additive": "H₂O",
        "results": "Gel",
        "detailed_conditions": "0.5% (w/v) compound dispersed in ultra-purified water, heated to approximately 95 °C until completely solubilised, and left to cool at room temperature for 10 minutes.",
        "detailed_results": "Formed a self-supporting, homogenous, transparent hydrogel within 10 minutes capable of retaining structural integrity upon inversion. The gel demonstrated self-healing properties, recovering mechanical strength after high shear.",
        "mechanistic_explanation": "Self-assembly occurs via a nucleation and growth process, forming a highly entangled fibre network. The presence of exactly 2 hydroxyl groups (3' and 5') and an 8-carbon acyl chain provides the optimal structural balance for self-assembly in pure water."
      },
      {
        "solvent_additive": "EtOH/H₂O",
        "results": "Gel",
        "detailed_conditions": "Prepared from binary mixtures of ethanol and water at solvent volume fractions from 0.05 to 0.50 with a final compound concentration of 0.5% (w/v).",
        "detailed_results": "Produced the most stable gels at lower solvent volume fractions among all tested derivatives.",
        "mechanistic_explanation": "Provides the optimal balance of decreased lipophilicity (clog P 1.44) and higher predicted water solubility (log Sw -3.41), combined with the essential 2 hydroxyl groups (including the 3'-hydroxyl) to facilitate efficient self-assembly."
      }
    ]
  },
  {
    "molecule_index": "57",
    "chemical_description": "N₄-hexanoyl-2'-deoxycytidine",
    "canonical_smiles": "CCCCCC(=O)Nc1ccn([C@H]2C[C@H](O)[C@@H](CO)O2)c(=O)n1",
    "experiments": [
      {
        "solvent_additive": "H₂O",
        "results": "No Gel",
        "detailed_conditions": "Pure water.",
        "detailed_results": "No gelation",
        "mechanistic_explanation": "Lower hydrophobicity reduces the propensity for self-assembly."
      },
      {
        "solvent_additive": "EtOH/H₂O",
        "results": "No Gel",
        "detailed_conditions": "Prepared from binary mixtures of ethanol and water at solvent volume fractions from 0.05 to 0.50 with a final compound concentration of 0.5% (w/v).",
        "detailed_results": "The inverted test tube experiment failed.",
        "mechanistic_explanation": "It has the lowest lipophilicity in this series (clog P 0.38)."
      }
    ]
  },
  {
    "molecule_index": "58",
    "chemical_description": "N₄-tetradecanoyl-2′,3′-dideoxycytidine",
    "canonical_smiles": "CCCCCCCCCCCCCC(=O)Nc1ccn([C@H]2CC[C@@H](CO)O2)c(=O)n1",
    "experiments": [
      {
        "solvent_additive": "H₂O",
        "results": "No Gel",
        "detailed_conditions": "Pure water.",
        "detailed_results": "No gelation",
        "mechanistic_explanation": "When neither 2′- nor 3′-hydroxyl functionalities are present, there is reduced gelation, correlating with higher partition coefficient and lower predicted aqueous solubility."
      },
      {
        "solvent_additive": "EtOH/H₂O",
        "results": "Gel",
        "detailed_conditions": "Prepared from binary mixtures of ethanol and water at solvent volume fractions from 0.05 to 0.50 with a final compound concentration of 0.5% (w/v).",
        "detailed_results": "Showed a significant reduction in the propensity for gelation at lower solvent volume fractions.",
        "mechanistic_explanation": "Having only 1 hydroxyl group (lacking both 2'- and 3'-hydroxyls) results in a highly lipophilic compound (clog P 5.26) with low predicted aqueous solubility, which hinders the solubility-driven self-assembly process."
      }
    ]
  },
  {
    "molecule_index": "59",
    "chemical_description": "N₄-dodecanoyl-2′,3′-dideoxycytidine",
    "canonical_smiles": "CCCCCCCCCCCC(=O)Nc1ccn([C@H]2CC[C@@H](CO)O2)c(=O)n1",
    "experiments": [
      {
        "solvent_additive": "H₂O",
        "results": "No Gel",
        "detailed_conditions": "Pure water.",
        "detailed_results": "No gelation",
        "mechanistic_explanation": "Lower predicted aqueous solubility limits self-assembly."
      },
      {
        "solvent_additive": "EtOH/H₂O",
        "results": "Gel",
        "detailed_conditions": "Prepared from binary mixtures of ethanol and water at solvent volume fractions from 0.05 to 0.50 with a final compound concentration of 0.5% (w/v).",
        "detailed_results": "Indicated moderate gelation, but generally performed worse than 2'-deoxycytidine equivalents.",
        "mechanistic_explanation": "Even with a shortened acyl chain (clog P 4.20), possessing only 1 hydroxyl group significantly restricts its self-assembly profile because these groups play a key role in the overall solubility and hydrogen bonding network."
      }
    ]
  },
  {
    "molecule_index": "60",
    "chemical_description": "N₄-decanoyl-2′,3′-dideoxycytidine",
    "canonical_smiles": "CCCCCCCCCC(=O)Nc1ccn([C@H]2CC[C@@H](CO)O2)c(=O)n1",
    "experiments": [
      {
        "solvent_additive": "H₂O",
        "results": "No Gel",
        "detailed_conditions": "Pure water.",
        "detailed_results": "No gelation",
        "mechanistic_explanation": "Self-assembly is solubility driven and insufficient under these conditions."
      },
      {
        "solvent_additive": "EtOH/H₂O",
        "results": "Gel",
        "detailed_conditions": "Prepared from binary mixtures of ethanol and water at solvent volume fractions from 0.05 to 0.50 with a final compound concentration of 0.5% (w/v).",
        "detailed_results": "Indicated moderate gelation, but lacked the visual stability of 2'-deoxycytidine conjugates.",
        "mechanistic_explanation": "While reducing the chain length to C10 lowers the partition coefficient (clog P 3.14), having only 1 hydroxyl group fundamentally limits the compound's capacity to form robust gelator networks under these conditions."
      }
    ]
  },
  {
    "molecule_index": "61",
    "chemical_description": "N₄-octanoyl-2′,3′-dideoxycytidine",
    "canonical_smiles": "CCCCCCCC(=O)Nc1ccn([C@H]2CC[C@@H](CO)O2)c(=O)n1",
    "experiments": [
      {
        "solvent_additive": "H₂O",
        "results": "No Gel",
        "detailed_conditions": "Pure water.",
        "detailed_results": "No gelation",
        "mechanistic_explanation": "Insufficient intermolecular interactions to drive self-assembly."
      },
      {
        "solvent_additive": "EtOH/H₂O",
        "results": "Gel",
        "detailed_conditions": "Prepared from binary mixtures of ethanol and water at solvent volume fractions from 0.05 to 0.50 with a final compound concentration of 0.5% (w/v).",
        "detailed_results": "Indicated moderate gelation, but was less stable than its 2'-deoxycytidine counterpart.",
        "mechanistic_explanation": "Despite possessing an identical acyl chain length to the optimal compound (C8) and low lipophilicity (clog P 2.09), having only 1 hydroxyl group hinders the optimal structural packing and solubility balance necessary for strong self-assembly."
      }
    ]
  },
  {
    "molecule_index": "62",
    "chemical_description": "5'-O-Decanoylgemcitabine",
    "canonical_smiles": "CCCCCCCCCC(=O)OC[C@H]1O[C@@H](n2ccc(N)nc2=O)C(F)(F)[C@@H]1O",
    "experiments": [
      {
        "solvent_additive": "H₂O",
        "results": "No Gel",
        "detailed_conditions": "Pure water.",
        "detailed_results": "No gelation",
        "mechanistic_explanation": "The poor gelation ability is likely due to steric hindrance introduced by the position of the acyl chain at the 5'-hydroxy group, which precludes the molecules from forming self-assembled networks."
      },
      {
        "solvent_additive": "EtOH/H₂O",
        "results": "No Gel",
        "detailed_conditions": "The compound was initially dissolved in ethanol at 60 °C, and water pre-heated at 60 °C was added to achieve a final concentration of 0.5 wt% at various solvent volume fractions. The sample was then allowed to cool to room temperature for 18 h before testing for stability to inversion.",
        "detailed_results": "Proved to be a generally poor gelator agent.",
        "mechanistic_explanation": "The poor gelation ability is likely due to steric hindrance introduced by the position of the acyl chain at the 5'-hydroxy group, which precludes the molecules from forming self-assembled networks."
      }
    ]
  },
  {
    "molecule_index": "63",
    "chemical_description": "5′-O-Octanoylgemcitabine",
    "canonical_smiles": "CCCCCCCC(=O)OC[C@H]1O[C@@H](n2ccc(N)nc2=O)C(F)(F)[C@@H]1O",
    "experiments": [
      {
        "solvent_additive": "H₂O",
        "results": "No Gel",
        "detailed_conditions": "Pure water.",
        "detailed_results": "No gelation",
        "mechanistic_explanation": "The poor gelation ability is likely due to steric hindrance introduced by the position of the acyl chain at the 5'-hydroxy group, which precludes the molecules from forming self-assembled networks."
      },
      {
        "solvent_additive": "EtOH/H₂O",
        "results": "No Gel",
        "detailed_conditions": "The compound was initially dissolved in ethanol at 60 °C, and water pre-heated at 60 °C was added to achieve a final concentration of 0.5 wt% at various solvent volume fractions. The sample was then allowed to cool to room temperature for 18 h before testing for stability to inversion.",
        "detailed_results": "Proved to be a generally poor gelator agent.",
        "mechanistic_explanation": "The poor gelation ability is likely due to steric hindrance introduced by the position of the acyl chain at the 5'-hydroxy group, which precludes the molecules from forming self-assembled networks."
      }
    ]
  },
  {
    "molecule_index": "64",
    "chemical_description": "L-Guanosine",
    "canonical_smiles": "Nc1nc2c(ncn2[C@H]2O[C@@H](CO)[C@H](O)[C@@H]2O)c(=O)[nH]1",
    "experiments": [
      {
        "solvent_additive": "KCl",
        "results": "Gel",
        "detailed_conditions": "0.7% to 5.6% w/v. L-G + K⁺.",
        "detailed_results": "Formed hydrogels that showed much better lifetime stability than D-G gels. For instance, crystals were observed in 2.8% w/v L-G gels only on day 17, whereas D-G gels crystallized within 24 hours.",
        "mechanistic_explanation": "The K⁺ ionic radius is optimal to fit into and stabilize the supramolecular structure. The difference in chirality means the anti-conformation is optimal for L-G (compared to syn-conformation for D-G). This distinct spatial configuration produces different fiber arrangements and differences in steric hindrance, resulting in a more stable gel network."
      },
      {
        "solvent_additive": "NaB(OH)₄",
        "results": "Gel",
        "detailed_conditions": "Sodium borate.",
        "detailed_results": "The hydrogel exhibited a more regular and distinct polyporous membrane-like network and demonstrated favorable biocompatibility, making it a suitable candidate for three-dimensional cell culture extracellular matrices.",
        "mechanistic_explanation": "Borates form dynamic covalent borate diester bonds with the ribose ring, which are stronger than standard non-covalent bonds. These diester bonds act as an adhesive agent, bonding the gelators tighter to enhance molecular interactions, propping the structures up, and leading to more compact crosslinking. NOE experiments confirmed that L-G maintains its optimal anti-conformation within this crosslinked network."
      }
    ]
  },
  {
    "molecule_index": "65",
    "chemical_description": "1-[3,4-Dihydroxy-5-(hydroxymethyl)oxolan-2-yl]-1,3,5-triazinane-2,4,6-trione (DTT)",
    "canonical_smiles": "O=c1[nH]c(=O)n([C@@H]2O[C@H](CO)[C@@H](O)[C@H]2O)c(=O)[nH]1",
    "experiments": [
      {
        "solvent_additive": "AgNO₃",
        "results": "Gel",
        "detailed_conditions": "Nucleoside concentration: 50 mmol. Salt concentration: 0.2 M.",
        "detailed_results": "Gel",
        "mechanistic_explanation": ""
      },
      {
        "solvent_additive": "KCl; NaCl",
        "results": "No Gel",
        "detailed_conditions": "Nucleoside concentration: 50 mmol. Salt concentration: 0.2 M.",
        "detailed_results": "No-gel",
        "mechanistic_explanation": ""
      },
      {
        "solvent_additive": "H₂O",
        "results": "No Gel",
        "detailed_conditions": "Nucleoside concentration: 50 mmol in pure water.",
        "detailed_results": "No-gel",
        "mechanistic_explanation": ""
      },
      {
        "solvent_additive": "H₃BO₃; H₃BO₃+Tris; KB(OH)₄; NaB(OH)₄",
        "results": "No Gel",
        "detailed_conditions": "Nucleoside concentration: 50 mmol. Additive quantity: half of the equimolar quantity of the nucleoside derivative.",
        "detailed_results": "No-gel",
        "mechanistic_explanation": ""
      }
    ]
  },
  {
    "molecule_index": "66",
    "chemical_description": "xanthosine",
    "canonical_smiles": "OC[C@H]1O[C@@H](n2cnc3c(O)nc(O)nc32)[C@H](O)[C@@H]1O",
    "experiments": [
      {
        "solvent_additive": "H₂O",
        "results": "No Gel",
        "detailed_conditions": "Nucleoside concentration: 50 mmol in pure water.",
        "detailed_results": "No-gel",
        "mechanistic_explanation": ""
      },
      {
        "solvent_additive": "KCl; NaCl",
        "results": "No Gel",
        "detailed_conditions": "Nucleoside concentration: 50 mmol. Salt concentration: 0.2 M.",
        "detailed_results": "No-gel",
        "mechanistic_explanation": ""
      },
      {
        "solvent_additive": "AgNO₃",
        "results": "No Gel",
        "detailed_conditions": "Nucleoside concentration: 50 mmol. Salt concentration: 0.2 M.",
        "detailed_results": "No-gel",
        "mechanistic_explanation": ""
      },
      {
        "solvent_additive": "H₃BO₃; H₃BO₃+Tris; KB(OH)₄; NaB(OH)₄",
        "results": "No Gel",
        "detailed_conditions": "Nucleoside concentration: 50 mmol. Additive quantity: half of the equimolar quantity of the nucleoside derivative.",
        "detailed_results": "No-gel",
        "mechanistic_explanation": ""
      }
    ]
  },
  {
    "molecule_index": "67",
    "chemical_description": "inosine 5’-monophosphate",
    "canonical_smiles": "O=P(O)(O)OC[C@H]1O[C@@H](n2cnc3c(O)ncnc32)[C@H](O)[C@@H]1O",
    "experiments": [
      {
        "solvent_additive": "AgNO₃",
        "results": "Gel",
        "detailed_conditions": "Nucleoside concentration: 50 mmol. Salt concentration: 0.2 M.",
        "detailed_results": "Gel",
        "mechanistic_explanation": ""
      },
      {
        "solvent_additive": "KCl; NaCl",
        "results": "No Gel",
        "detailed_conditions": "Nucleoside concentration: 50 mmol. Salt concentration: 0.2 M.",
        "detailed_results": "No-gel",
        "mechanistic_explanation": ""
      },
      {
        "solvent_additive": "H₂O",
        "results": "No Gel",
        "detailed_conditions": "Nucleoside concentration: 50 mmol in pure water.",
        "detailed_results": "No-gel",
        "mechanistic_explanation": ""
      },
      {
        "solvent_additive": "H₃BO₃; H₃BO₃+Tris; KB(OH)₄; NaB(OH)₄",
        "results": "No Gel",
        "detailed_conditions": "Nucleoside concentration: 50 mmol. Additive quantity: half of the equimolar quantity of the nucleoside derivative.",
        "detailed_results": "No-gel",
        "mechanistic_explanation": ""
      }
    ]
  },
  {
    "molecule_index": "68",
    "chemical_description": "5-fluorouridine",
    "canonical_smiles": "O=c1[nH]c(=O)n([C@@H]2O[C@H](CO)[C@@H](O)[C@H]2O)cc1F",
    "experiments": [
      {
        "solvent_additive": "H₂O",
        "results": "No Gel",
        "detailed_conditions": "Nucleoside concentration: 50 mmol in pure water.",
        "detailed_results": "No-gel",
        "mechanistic_explanation": ""
      },
      {
        "solvent_additive": "KCl; NaCl",
        "results": "No Gel",
        "detailed_conditions": "Nucleoside concentration: 50 mmol. Salt concentration: 0.2 M.",
        "detailed_results": "No-gel",
        "mechanistic_explanation": ""
      },
      {
        "solvent_additive": "AgNO₃",
        "results": "No Gel",
        "detailed_conditions": "Nucleoside concentration: 50 mmol. Salt concentration: 0.2 M.",
        "detailed_results": "No-gel",
        "mechanistic_explanation": ""
      },
      {
        "solvent_additive": "H₃BO₃; H₃BO₃+Tris; KB(OH)₄; NaB(OH)₄",
        "results": "No Gel",
        "detailed_conditions": "Nucleoside concentration: 50 mmol. Additive quantity: half of the equimolar quantity of the nucleoside derivative.",
        "detailed_results": "No-gel",
        "mechanistic_explanation": ""
      }
    ]
  },
  {
    "molecule_index": "69",
    "chemical_description": "8-aminoguanosine",
    "canonical_smiles": "Nc1nc2c(nc(N)n2[C@@H]2O[C@H](CO)[C@@H](O)[C@H]2O)c(=O)[nH]1",
    "experiments": [
      {
        "solvent_additive": "H₃BO₃+Tris; NaB(OH)₄; KB(OH)₄",
        "results": "Gel",
        "detailed_conditions": "Nucleoside concentration: 100 mmol. Additive quantity: half of the equimolar quantity of the nucleoside derivative.",
        "detailed_results": "Gel",
        "mechanistic_explanation": ""
      },
      {
        "solvent_additive": "H₂O",
        "results": "No Gel",
        "detailed_conditions": "Nucleoside concentration: 100 mmol in pure water.",
        "detailed_results": "No-gel",
        "mechanistic_explanation": ""
      },
      {
        "solvent_additive": "KCl; NaCl",
        "results": "No Gel",
        "detailed_conditions": "Nucleoside concentration: 100 mmol. Salt concentration: 0.2 M.",
        "detailed_results": "No-gel",
        "mechanistic_explanation": ""
      },
      {
        "solvent_additive": "AgNO₃",
        "results": "No Gel",
        "detailed_conditions": "Nucleoside concentration: 100 mmol. Salt concentration: 0.2 M.",
        "detailed_results": "No-gel",
        "mechanistic_explanation": ""
      },
      {
        "solvent_additive": "H₃BO₃",
        "results": "No Gel",
        "detailed_conditions": "Nucleoside concentration: 100 mmol. Additive quantity: half of the equimolar quantity of the nucleoside derivative.",
        "detailed_results": "No-gel",
        "mechanistic_explanation": ""
      }
    ]
  },
  {
    "molecule_index": "70",
    "chemical_description": "2’-deoxyguanosine 5’-monophosphate",
    "canonical_smiles": "Nc1nc2c(ncn2C2C[C@H](O)[C@@H](COP(=O)(O)O)O2)c(=O)[nH]1",
    "experiments": [
      {
        "solvent_additive": "AgNO₃",
        "results": "Gel",
        "detailed_conditions": "Nucleoside concentration: 50 mmol. Salt concentration: 0.2 M.",
        "detailed_results": "Gel",
        "mechanistic_explanation": ""
      },
      {
        "solvent_additive": "KCl; NaCl",
        "results": "No Gel",
        "detailed_conditions": "Nucleoside concentration: 50 mmol. Salt concentration: 0.2 M.",
        "detailed_results": "No-gel",
        "mechanistic_explanation": ""
      },
      {
        "solvent_additive": "H₂O",
        "results": "No Gel",
        "detailed_conditions": "Nucleoside concentration: 50 mmol in pure water.",
        "detailed_results": "No-gel",
        "mechanistic_explanation": ""
      },
      {
        "solvent_additive": "H₃BO₃; H₃BO₃+Tris; KB(OH)₄; NaB(OH)₄",
        "results": "No Gel",
        "detailed_conditions": "Nucleoside concentration: 50 mmol. Additive quantity: half of the equimolar quantity of the nucleoside derivative.",
        "detailed_results": "No-gel",
        "mechanistic_explanation": ""
      }
    ]
  },
  {
    "molecule_index": "71",
    "chemical_description": "8-hydroxyguanosine",
    "canonical_smiles": "Nc1nc2c([nH]c(=O)n2[C@@H]2O[C@H](CO)[C@@H](O)[C@H]2O)c(=O)[nH]1",
    "experiments": [
      {
        "solvent_additive": "H₃BO₃+Tris; NaB(OH)₄; KB(OH)₄",
        "results": "Gel",
        "detailed_conditions": "Nucleoside concentration: 100 mmol. Additive quantity: half of the equimolar quantity of the nucleoside derivative.",
        "detailed_results": "Gel",
        "mechanistic_explanation": ""
      },
      {
        "solvent_additive": "H₂O",
        "results": "No Gel",
        "detailed_conditions": "Nucleoside concentration: 100 mmol in pure water.",
        "detailed_results": "No-gel",
        "mechanistic_explanation": ""
      },
      {
        "solvent_additive": "KCl; NaCl",
        "results": "No Gel",
        "detailed_conditions": "Nucleoside concentration: 100 mmol. Salt concentration: 0.2 M.",
        "detailed_results": "No-gel",
        "mechanistic_explanation": ""
      },
      {
        "solvent_additive": "AgNO₃",
        "results": "No Gel",
        "detailed_conditions": "Nucleoside concentration: 100 mmol. Salt concentration: 0.2 M.",
        "detailed_results": "No-gel",
        "mechanistic_explanation": ""
      },
      {
        "solvent_additive": "H₃BO₃",
        "results": "No Gel",
        "detailed_conditions": "Nucleoside concentration: 100 mmol. Additive quantity: half of the equimolar quantity of the nucleoside derivative.",
        "detailed_results": "No-gel",
        "mechanistic_explanation": ""
      }
    ]
  },
  {
    "molecule_index": "72",
    "chemical_description": "inosine-5’-carboxylic acid",
    "canonical_smiles": "O=C(O)[C@H]1OC(n2cnc3c(O)ncnc32)[C@H](O)[C@@H]1O",
    "experiments": [
      {
        "solvent_additive": "AgNO₃",
        "results": "Gel",
        "detailed_conditions": "Nucleoside concentration: 50 mmol. Salt concentration: 0.2 M.",
        "detailed_results": "Gel",
        "mechanistic_explanation": ""
      },
      {
        "solvent_additive": "KCl; NaCl",
        "results": "No Gel",
        "detailed_conditions": "Nucleoside concentration: 50 mmol. Salt concentration: 0.2 M.",
        "detailed_results": "No-gel",
        "mechanistic_explanation": ""
      },
      {
        "solvent_additive": "H₂O",
        "results": "No Gel",
        "detailed_conditions": "Nucleoside concentration: 50 mmol in pure water.",
        "detailed_results": "No-gel",
        "mechanistic_explanation": ""
      },
      {
        "solvent_additive": "H₃BO₃; H₃BO₃+Tris; KB(OH)₄; NaB(OH)₄",
        "results": "No Gel",
        "detailed_conditions": "Nucleoside concentration: 50 mmol. Additive quantity: half of the equimolar quantity of the nucleoside derivative.",
        "detailed_results": "No-gel",
        "mechanistic_explanation": ""
      }
    ]
  },
  {
    "molecule_index": "73",
    "chemical_description": "2’-amino-2’-deoxyguanosine",
    "canonical_smiles": "Nc1nc2c(ncn2[C@@H]2O[C@H](CO)[C@@H](O)[C@H]2N)c(=O)[nH]1",
    "experiments": [
      {
        "solvent_additive": "KCl; NaCl",
        "results": "Gel",
        "detailed_conditions": "Nucleoside concentration: 50 mmol. Salt concentration: 0.2 M.",
        "detailed_results": "Gel",
        "mechanistic_explanation": ""
      },
      {
        "solvent_additive": "NaB(OH)₄; KB(OH)₄",
        "results": "Gel",
        "detailed_conditions": "Nucleoside concentration: 50 mmol. Additive quantity: half of the equimolar quantity of the nucleoside derivative.",
        "detailed_results": "Gel",
        "mechanistic_explanation": ""
      },
      {
        "solvent_additive": "AgNO₃",
        "results": "No Gel",
        "detailed_conditions": "Nucleoside concentration: 50 mmol. Salt concentration: 0.2 M.",
        "detailed_results": "No-gel",
        "mechanistic_explanation": ""
      },
      {
        "solvent_additive": "H₂O",
        "results": "No Gel",
        "detailed_conditions": "Nucleoside concentration: 50 mmol in pure water.",
        "detailed_results": "No-gel",
        "mechanistic_explanation": ""
      },
      {
        "solvent_additive": "H₃BO₃; H₃BO₃+Tris",
        "results": "No Gel",
        "detailed_conditions": "Nucleoside concentration: 50 mmol. Additive quantity: half of the equimolar quantity of the nucleoside derivative.",
        "detailed_results": "No-gel",
        "mechanistic_explanation": ""
      }
    ]
  },
  {
    "molecule_index": "74",
    "chemical_description": "2’-O-Methylguanosine",
    "canonical_smiles": "CO[C@@H]1C(O)[C@@H](CO)O[C@H]1n1cnc2c(=O)[nH]c(N)nc21",
    "experiments": [
      {
        "solvent_additive": "KCl",
        "results": "Gel",
        "detailed_conditions": "Nucleoside concentration: 50 mmol. Salt concentration: 0.2 M.",
        "detailed_results": "Gel",
        "mechanistic_explanation": ""
      },
      {
        "solvent_additive": "NaCl",
        "results": "No Gel",
        "detailed_conditions": "Nucleoside concentration: 50 mmol. Salt concentration: 0.2 M.",
        "detailed_results": "No-gel",
        "mechanistic_explanation": ""
      },
      {
        "solvent_additive": "AgNO₃",
        "results": "Gel",
        "detailed_conditions": "Nucleoside concentration: 50 mmol. Salt concentration: 0.2 M.",
        "detailed_results": "Gel",
        "mechanistic_explanation": ""
      },
      {
        "solvent_additive": "H₂O",
        "results": "No Gel",
        "detailed_conditions": "Nucleoside concentration: 50 mmol in pure water.",
        "detailed_results": "No-gel",
        "mechanistic_explanation": ""
      },
      {
        "solvent_additive": "H₃BO₃; H₃BO₃+Tris; KB(OH)₄; NaB(OH)₄",
        "results": "No Gel",
        "detailed_conditions": "Nucleoside concentration: 50 mmol. Additive quantity: half of the equimolar quantity of the nucleoside derivative.",
        "detailed_results": "No-gel",
        "mechanistic_explanation": ""
      }
    ]
  },
  {
    "molecule_index": "75",
    "chemical_description": "5,6-Dichlorobenzimidazole riboside",
    "canonical_smiles": "OC[C@H]1O[C@@H](n2cnc3cc(Cl)c(Cl)cc32)[C@H](O)[C@@H]1O",
    "experiments": [
      {
        "solvent_additive": "AgNO₃",
        "results": "Gel",
        "detailed_conditions": "Nucleoside concentration: 50 mmol. Salt concentration: 0.2 M.",
        "detailed_results": "Gel",
        "mechanistic_explanation": ""
      },
      {
        "solvent_additive": "KCl; NaCl",
        "results": "No Gel",
        "detailed_conditions": "Nucleoside concentration: 50 mmol. Salt concentration: 0.2 M.",
        "detailed_results": "No-gel",
        "mechanistic_explanation": ""
      },
      {
        "solvent_additive": "H₂O",
        "results": "No Gel",
        "detailed_conditions": "Nucleoside concentration: 50 mmol in pure water.",
        "detailed_results": "No-gel",
        "mechanistic_explanation": ""
      },
      {
        "solvent_additive": "H₃BO₃; H₃BO₃+Tris; KB(OH)₄; NaB(OH)₄",
        "results": "No Gel",
        "detailed_conditions": "Nucleoside concentration: 50 mmol. Additive quantity: half of the equimolar quantity of the nucleoside derivative.",
        "detailed_results": "No-gel",
        "mechanistic_explanation": ""
      }
    ]
  },
  {
    "molecule_index": "76",
    "chemical_description": "9-(2-tetrahydropyranyl)adenine",
    "canonical_smiles": "Nc1ncnc2c1ncn2C1CCCCO1",
    "experiments": [
      {
        "solvent_additive": "H₂O",
        "results": "No Gel",
        "detailed_conditions": "Nucleoside concentration: 50 mmol in pure water.",
        "detailed_results": "No-gel",
        "mechanistic_explanation": ""
      },
      {
        "solvent_additive": "KCl; NaCl",
        "results": "No Gel",
        "detailed_conditions": "Nucleoside concentration: 50 mmol. Salt concentration: 0.2 M.",
        "detailed_results": "No-gel",
        "mechanistic_explanation": ""
      },
      {
        "solvent_additive": "AgNO₃",
        "results": "No Gel",
        "detailed_conditions": "Nucleoside concentration: 50 mmol. Salt concentration: 0.2 M.",
        "detailed_results": "No-gel",
        "mechanistic_explanation": ""
      },
      {
        "solvent_additive": "H₃BO₃; H₃BO₃+Tris; KB(OH)₄; NaB(OH)₄",
        "results": "No Gel",
        "detailed_conditions": "Nucleoside concentration: 50 mmol. Additive quantity: half of the equimolar quantity of the nucleoside derivative.",
        "detailed_results": "No-gel",
        "mechanistic_explanation": ""
      }
    ]
  },
  {
    "molecule_index": "77",
    "chemical_description": "9-(2-tetrahydrofuryl)adenine",
    "canonical_smiles": "Nc1ncnc2c1ncn2C1CCCO1",
    "experiments": [
      {
        "solvent_additive": "H₂O",
        "results": "No Gel",
        "detailed_conditions": "Nucleoside concentration: 50 mmol in pure water.",
        "detailed_results": "No-gel",
        "mechanistic_explanation": ""
      },
      {
        "solvent_additive": "KCl; NaCl",
        "results": "No Gel",
        "detailed_conditions": "Nucleoside concentration: 50 mmol. Salt concentration: 0.2 M.",
        "detailed_results": "No-gel",
        "mechanistic_explanation": ""
      },
      {
        "solvent_additive": "AgNO₃",
        "results": "No Gel",
        "detailed_conditions": "Nucleoside concentration: 50 mmol. Salt concentration: 0.2 M.",
        "detailed_results": "No-gel",
        "mechanistic_explanation": ""
      },
      {
        "solvent_additive": "H₃BO₃; H₃BO₃+Tris; KB(OH)₄; NaB(OH)₄",
        "results": "No Gel",
        "detailed_conditions": "Nucleoside concentration: 50 mmol. Additive quantity: half of the equimolar quantity of the nucleoside derivative.",
        "detailed_results": "No-gel",
        "mechanistic_explanation": ""
      }
    ]
  },
  {
    "molecule_index": "78",
    "chemical_description": "2-thiocytidine",
    "canonical_smiles": "Nc1ccn([C@@H]2O[C@H](CO)[C@@H](O)[C@H]2O)c(=S)n1",
    "experiments": [
      {
        "solvent_additive": "H₂O",
        "results": "No Gel",
        "detailed_conditions": "Nucleoside concentration: 50 mmol in pure water.",
        "detailed_results": "No-gel",
        "mechanistic_explanation": ""
      },
      {
        "solvent_additive": "KCl; NaCl",
        "results": "No Gel",
        "detailed_conditions": "Nucleoside concentration: 50 mmol. Salt concentration: 0.2 M.",
        "detailed_results": "No-gel",
        "mechanistic_explanation": ""
      },
      {
        "solvent_additive": "AgNO₃",
        "results": "No Gel",
        "detailed_conditions": "Nucleoside concentration: 50 mmol. Salt concentration: 0.2 M.",
        "detailed_results": "No-gel",
        "mechanistic_explanation": ""
      },
      {
        "solvent_additive": "H₃BO₃; H₃BO₃+Tris; KB(OH)₄; NaB(OH)₄",
        "results": "No Gel",
        "detailed_conditions": "Nucleoside concentration: 50 mmol. Additive quantity: half of the equimolar quantity of the nucleoside derivative.",
        "detailed_results": "No-gel",
        "mechanistic_explanation": ""
      }
    ]
  },
  {
    "molecule_index": "79",
    "chemical_description": "2’,3’-dideoxy-2’,3’-didehydroadenosine",
    "canonical_smiles": "Nc1ncnc2c1ncn2[C@H]1C=C[C@@H](CO)O1",
    "experiments": [
      {
        "solvent_additive": "H₂O",
        "results": "No Gel",
        "detailed_conditions": "Nucleoside concentration: 50 mmol in pure water.",
        "detailed_results": "No-gel",
        "mechanistic_explanation": ""
      },
      {
        "solvent_additive": "KCl; NaCl",
        "results": "No Gel",
        "detailed_conditions": "Nucleoside concentration: 50 mmol. Salt concentration: 0.2 M.",
        "detailed_results": "No-gel",
        "mechanistic_explanation": ""
      },
      {
        "solvent_additive": "AgNO₃",
        "results": "No Gel",
        "detailed_conditions": "Nucleoside concentration: 50 mmol. Salt concentration: 0.2 M.",
        "detailed_results": "No-gel",
        "mechanistic_explanation": ""
      },
      {
        "solvent_additive": "H₃BO₃; H₃BO₃+Tris; KB(OH)₄; NaB(OH)₄",
        "results": "No Gel",
        "detailed_conditions": "Nucleoside concentration: 50 mmol. Additive quantity: half of the equimolar quantity of the nucleoside derivative.",
        "detailed_results": "No-gel",
        "mechanistic_explanation": ""
      }
    ]
  },
  {
    "molecule_index": "80",
    "chemical_description": "2',5'-dideoxyadenosine",
    "canonical_smiles": "C[C@H]1O[C@@H](n2cnc3c(N)ncnc32)C[C@@H]1O",
    "experiments": [
      {
        "solvent_additive": "H₂O",
        "results": "No Gel",
        "detailed_conditions": "Nucleoside concentration: 50 mmol in pure water.",
        "detailed_results": "No-gel",
        "mechanistic_explanation": ""
      },
      {
        "solvent_additive": "KCl; NaCl",
        "results": "No Gel",
        "detailed_conditions": "Nucleoside concentration: 50 mmol. Salt concentration: 0.2 M.",
        "detailed_results": "No-gel",
        "mechanistic_explanation": ""
      },
      {
        "solvent_additive": "AgNO₃",
        "results": "No Gel",
        "detailed_conditions": "Nucleoside concentration: 50 mmol. Salt concentration: 0.2 M.",
        "detailed_results": "No-gel",
        "mechanistic_explanation": ""
      },
      {
        "solvent_additive": "H₃BO₃; H₃BO₃+Tris; KB(OH)₄; NaB(OH)₄",
        "results": "No Gel",
        "detailed_conditions": "Nucleoside concentration: 50 mmol. Additive quantity: half of the equimolar quantity of the nucleoside derivative.",
        "detailed_results": "No-gel",
        "mechanistic_explanation": ""
      }
    ]
  },
  {
    "molecule_index": "81",
    "chemical_description": "2'-C-methyladenosine",
    "canonical_smiles": "C[C@@]1(O)[C@H](O)[C@@H](CO)O[C@H]1n1cnc2c(N)ncnc21",
    "experiments": [
      {
        "solvent_additive": "H₂O",
        "results": "No Gel",
        "detailed_conditions": "Nucleoside concentration: 50 mmol in pure water.",
        "detailed_results": "No-gel",
        "mechanistic_explanation": ""
      },
      {
        "solvent_additive": "KCl; NaCl",
        "results": "No Gel",
        "detailed_conditions": "Nucleoside concentration: 50 mmol. Salt concentration: 0.2 M.",
        "detailed_results": "No-gel",
        "mechanistic_explanation": ""
      },
      {
        "solvent_additive": "AgNO₃",
        "results": "No Gel",
        "detailed_conditions": "Nucleoside concentration: 50 mmol. Salt concentration: 0.2 M.",
        "detailed_results": "No-gel",
        "mechanistic_explanation": ""
      },
      {
        "solvent_additive": "H₃BO₃; H₃BO₃+Tris; KB(OH)₄; NaB(OH)₄",
        "results": "No Gel",
        "detailed_conditions": "Nucleoside concentration: 50 mmol. Additive quantity: half of the equimolar quantity of the nucleoside derivative.",
        "detailed_results": "No-gel",
        "mechanistic_explanation": ""
      }
    ]
  },
  {
    "molecule_index": "82",
    "chemical_description": "gemcitabine",
    "canonical_smiles": "Nc1ccn([C@@H]2O[C@H](CO)[C@@H](O)C2(F)F)c(=O)n1",
    "experiments": [
      {
        "solvent_additive": "H₂O",
        "results": "No Gel",
        "detailed_conditions": "Nucleoside concentration: 50 mmol in pure water.",
        "detailed_results": "No-gel",
        "mechanistic_explanation": ""
      },
      {
        "solvent_additive": "KCl; NaCl",
        "results": "No Gel",
        "detailed_conditions": "Nucleoside concentration: 50 mmol. Salt concentration: 0.2 M.",
        "detailed_results": "No-gel",
        "mechanistic_explanation": ""
      },
      {
        "solvent_additive": "AgNO₃",
        "results": "No Gel",
        "detailed_conditions": "Nucleoside concentration: 50 mmol. Salt concentration: 0.2 M.",
        "detailed_results": "No-gel",
        "mechanistic_explanation": ""
      },
      {
        "solvent_additive": "H₃BO₃; H₃BO₃+Tris; KB(OH)₄; NaB(OH)₄",
        "results": "No Gel",
        "detailed_conditions": "Nucleoside concentration: 50 mmol. Additive quantity: half of the equimolar quantity of the nucleoside derivative.",
        "detailed_results": "No-gel",
        "mechanistic_explanation": ""
      }
    ]
  },
  {
    "molecule_index": "83",
    "chemical_description": "2-chloro-2',3'-O-isopropylideneadenosine-5'-N-ethylcarboxamide",
    "canonical_smiles": "CCNC(=O)[C@H]1O[C@@H](n2cnc3c(N)nc(Cl)nc32)[C@@H]2OC(C)(C)O[C@@H]21",
    "experiments": [
      {
        "solvent_additive": "H₂O",
        "results": "No Gel",
        "detailed_conditions": "Nucleoside concentration: 50 mmol in pure water.",
        "detailed_results": "No-gel",
        "mechanistic_explanation": ""
      },
      {
        "solvent_additive": "KCl; NaCl",
        "results": "No Gel",
        "detailed_conditions": "Nucleoside concentration: 50 mmol. Salt concentration: 0.2 M.",
        "detailed_results": "No-gel",
        "mechanistic_explanation": ""
      },
      {
        "solvent_additive": "AgNO₃",
        "results": "No Gel",
        "detailed_conditions": "Nucleoside concentration: 50 mmol. Salt concentration: 0.2 M.",
        "detailed_results": "No-gel",
        "mechanistic_explanation": ""
      },
      {
        "solvent_additive": "H₃BO₃; H₃BO₃+Tris; KB(OH)₄; NaB(OH)₄",
        "results": "No Gel",
        "detailed_conditions": "Nucleoside concentration: 50 mmol. Additive quantity: half of the equimolar quantity of the nucleoside derivative.",
        "detailed_results": "No-gel",
        "mechanistic_explanation": ""
      }
    ]
  },
  {
    "molecule_index": "84",
    "chemical_description": "2-chloro-9-(2-tetrahydropyranyl)adenine",
    "canonical_smiles": "Nc1nc(Cl)nc2c1ncn2C1CCCCO1",
    "experiments": [
      {
        "solvent_additive": "H₂O",
        "results": "No Gel",
        "detailed_conditions": "Nucleoside concentration: 50 mmol in pure water.",
        "detailed_results": "No-gel",
        "mechanistic_explanation": ""
      },
      {
        "solvent_additive": "KCl; NaCl",
        "results": "No Gel",
        "detailed_conditions": "Nucleoside concentration: 50 mmol. Salt concentration: 0.2 M.",
        "detailed_results": "No-gel",
        "mechanistic_explanation": ""
      },
      {
        "solvent_additive": "AgNO₃",
        "results": "No Gel",
        "detailed_conditions": "Nucleoside concentration: 50 mmol. Salt concentration: 0.2 M.",
        "detailed_results": "No-gel",
        "mechanistic_explanation": ""
      },
      {
        "solvent_additive": "H₃BO₃; H₃BO₃+Tris; KB(OH)₄; NaB(OH)₄",
        "results": "No Gel",
        "detailed_conditions": "Nucleoside concentration: 50 mmol. Additive quantity: half of the equimolar quantity of the nucleoside derivative.",
        "detailed_results": "No-gel",
        "mechanistic_explanation": ""
      }
    ]
  },
  {
    "molecule_index": "85",
    "chemical_description": "7-deaza-2′-C-methyladenosine",
    "canonical_smiles": "C[C@@]1(O)[C@H](O)[C@@H](CO)O[C@H]1n1ccc2c(N)ncnc21",
    "experiments": [
      {
        "solvent_additive": "H₂O",
        "results": "No Gel",
        "detailed_conditions": "Nucleoside concentration: 50 mmol in pure water.",
        "detailed_results": "No-gel",
        "mechanistic_explanation": ""
      },
      {
        "solvent_additive": "KCl; NaCl",
        "results": "No Gel",
        "detailed_conditions": "Nucleoside concentration: 50 mmol. Salt concentration: 0.2 M.",
        "detailed_results": "No-gel",
        "mechanistic_explanation": ""
      },
      {
        "solvent_additive": "AgNO₃",
        "results": "No Gel",
        "detailed_conditions": "Nucleoside concentration: 50 mmol. Salt concentration: 0.2 M.",
        "detailed_results": "No-gel",
        "mechanistic_explanation": ""
      },
      {
        "solvent_additive": "H₃BO₃; H₃BO₃+Tris; KB(OH)₄; NaB(OH)₄",
        "results": "No Gel",
        "detailed_conditions": "Nucleoside concentration: 50 mmol. Additive quantity: half of the equimolar quantity of the nucleoside derivative.",
        "detailed_results": "No-gel",
        "mechanistic_explanation": ""
      }
    ]
  },
  {
    "molecule_index": "86",
    "chemical_description": "2'-C-methylcytidine",
    "canonical_smiles": "C[C@@]1(O)[C@H](O)[C@@H](CO)O[C@H]1n1ccc(N)nc1=O",
    "experiments": [
      {
        "solvent_additive": "AgNO₃",
        "results": "Gel",
        "detailed_conditions": "Nucleoside concentration: 50 mmol. Salt concentration: 0.2 M.",
        "detailed_results": "Gel",
        "mechanistic_explanation": ""
      },
      {
        "solvent_additive": "KCl; NaCl",
        "results": "No Gel",
        "detailed_conditions": "Nucleoside concentration: 50 mmol. Salt concentration: 0.2 M.",
        "detailed_results": "No-gel",
        "mechanistic_explanation": ""
      },
      {
        "solvent_additive": "H₂O",
        "results": "No Gel",
        "detailed_conditions": "Nucleoside concentration: 50 mmol in pure water.",
        "detailed_results": "No-gel",
        "mechanistic_explanation": ""
      },
      {
        "solvent_additive": "H₃BO₃; H₃BO₃+Tris; KB(OH)₄; NaB(OH)₄",
        "results": "No Gel",
        "detailed_conditions": "Nucleoside concentration: 50 mmol. Additive quantity: half of the equimolar quantity of the nucleoside derivative.",
        "detailed_results": "No-gel",
        "mechanistic_explanation": ""
      }
    ]
  }
]
